Repository: trabanttrump-source/Heat-treatment-education-software-kit

Steel Heat Treatment Analysis Suite
A comprehensive collection of professional metallurgical software tools for steel heat treatment analysis, prediction, and simulation. This suite includes three specialized applications for tempering analysis, transformation diagrams, and hardenability calculations.

📋 Applications Overview
1. Temperdata 1.2
Steel Tempering Analysis Software

Temperdata is designed for visualization and analysis of steel tempering process data. It enables viewing tempering curves for various steel grades, reviewing chemical compositions, and exporting data and plots.

Key Features:
Data Visualization: Interactive tempering curves with tooltips showing detailed information

Steel Database: Comprehensive database of steel grades with chemical compositions

Multi-tab Interface: Plot visualization, steel information, data tables, and user manual

Data Export: Save plots as images and data as CSV files

Auto-load Functionality: Automatic loading of default data files

Interactive Hover: Detailed point information on plot hover

Supported Data:
Tempering temperature ranges

Multiple tempering times

Final hardness measurements

Complete chemical compositions

Data source references

2. Quenching Studio 1.2
Steel Transformation Analysis Software

Quenching Studio provides advanced analysis of phase transformations in steels during heat treatment. Based on scientific models, it calculates critical temperatures, transformation kinetics, and predicts final properties.

Key Features:
TTT Diagrams: Time-Temperature-Transformation diagrams

CCT Diagrams: Continuous-Cooling-Transformation diagrams

Phase Transformation Analysis: Ferritic, pearlitic, bainitic, and martensitic transformations

Hardness Prediction: Vickers hardness as function of cooling rate

Steel Database: Pre-loaded with common steel grades

Multiple Calculation Methods: ASTM/Grossman, Just, de Cremona methods

Professional Visualization: High-quality plots and comparison charts

Technical Capabilities:
Critical temperature calculations (Ae1, Ae3, Bs, Ms)

Phase fraction evolution during cooling

Hardness prediction based on cooling rate

Support for custom steel compositions

Grain size effects on transformations

3. Jomina Analyzer 1.2
Professional Steel Hardenability Analysis Tool

Jomina Analyzer specializes in Jominy end-quench test analysis and hardenability predictions. It provides multiple calculation methods for critical diameter and Jominy curve prediction.

Key Features:
Multiple DI Methods: ASTM/Grossman, Just (1969), de Cremona (1970)

Jominy Curve Prediction: Calculate hardenability curves from composition

Experimental Data Support: Up to 4 experimental curves with comparison

Critical Diameter Calculation: Actual and ideal DI values

Steel Database: Comprehensive material database

Professional Interface: Multi-tab layout with advanced visualization

Calculation Methods:
ASTM/Grossman method for critical diameter

Just method for DI and Jominy curves

de Cremona method with comprehensive alloy factors

ASTM A255 standard compliance

Half-martensitic hardness calculations

🚀 Installation
Prerequisites
Python 3.7 or higher

Required packages:

text
PyQt5
pandas
numpy
matplotlib
scipy
Installation Steps
Clone the repository:


Install required packages:

bash
pip install PyQt5 pandas numpy matplotlib scipy
Run individual applications:



Load CSV data (automatic or manual)

Select steel grade from dropdown

Navigate through tabs:

Plot: View tempering curves

Steel Information: Chemical composition

Data Table: Tabular data view

Manual: User documentation

Quenching Studio 1.2
Select steel from database or input custom composition

Set temperature parameters and cooling rates

Choose calculation type:

Single cooling rate analysis

Hardness vs cooling rate

TTT diagram generation

CCT diagram generation

View results in respective tabs

Jomina Analyzer 1.2
Select steel grade or input composition

Calculate critical diameter using multiple methods

Input experimental Jominy data (optional)

Compare calculated vs experimental curves

Analyze DI method comparisons

🔬 Technical Details
Data Sources
Tempering Data: Based on Kaggle database of tempering data for carbon and low alloy steels

Transformation Models: Scientific models from published research

Steel Database: Comprehensive collection of common industrial steels

Calculation Methods
ASTM/Grossman: Industry standard for hardenability

Just Method: German methodology (1969)

de Cremona: French approach (1970)

Empirical Models: Based on Maynier et al. hardness equations

Supported Steel Types
Carbon steels

Low-alloy steels

Case-hardening steels

Heat-treatable steels

Nitriding steels

📊 Output Features
Graphical Outputs
Professional-grade matplotlib plots

Interactive tooltips and hover information

Multiple curve comparisons

Export to PNG, PDF, SVG formats

Data Export
CSV format for numerical data

JSON for composition data

High-resolution images

File: Tempering data for carbon and low alloy steels - Raiipa.csv (part 1 of 4)
Source,Steel type,Initial hardness (HRC) - post quenching,Tempering time (s),Tempering temperature (ºC),C (%wt),Mn (%wt),P (%wt),S (%wt),Si (%wt),Ni (%wt),Cr (%wt),Mo (%wt),V (%wt),Al (%wt),Cu (%wt),Final hardness (HRC) - post tempering
"Grange and Baughman, 1956",AISI-SAE 1026,?,600,204.4,0.25,0.79,0.012,0.026,0.11,0,0,0,0,0,0,50.6
"Grange and Baughman, 1956",AISI-SAE 1026,?,600,260,0.25,0.79,0.012,0.026,0.11,0,0,0,0,0,0,48.3
"Grange and Baughman, 1956",AISI-SAE 1026,?,600,315.6,0.25,0.79,0.012,0.026,0.11,0,0,0,0,0,0,43.7
"Grange and Baughman, 1956",AISI-SAE 1026,?,600,371.1,0.25,0.79,0.012,0.026,0.11,0,0,0,0,0,0,40.5
"Grange and Baughman, 1956",AISI-SAE 1026,?,600,426.7,0.25,0.79,0.012,0.026,0.11,0,0,0,0,0,0,37.3
"Grange and Baughman, 1956",AISI-SAE 1026,?,600,482.2,0.25,0.79,0.012,0.026,0.11,0,0,0,0,0,0,31.2
"Grange and Baughman, 1956",AISI-SAE 1026,?,600,537.8,0.25,0.79,0.012,0.026,0.11,0,0,0,0,0,0,26.2
"Grange and Baughman, 1956",AISI-SAE 1026,?,600,593.3,0.25,0.79,0.012,0.026,0.11,0,0,0,0,0,0,23.1
"Grange and Baughman, 1956",AISI-SAE 1026,?,600,648.9,0.25,0.79,0.012,0.026,0.11,0,0,0,0,0,0,17.3
"Grange and Baughman, 1956",AISI-SAE 1026,?,600,704.4,0.25,0.79,0.012,0.026,0.11,0,0,0,0,0,0,11.7
"Grange and Baughman, 1956",AISI-SAE 1026,?,3600,204.4,0.25,0.79,0.012,0.026,0.11,0,0,0,0,0,0,48.9
"Grange and Baughman, 1956",AISI-SAE 1026,?,3600,260,0.25,0.79,0.012,0.026,0.11,0,0,0,0,0,0,45.9
"Grange and Baughman, 1956",AISI-SAE 1026,?,3600,315.6,0.25,0.79,0.012,0.026,0.11,0,0,0,0,0,0,42.5
"Grange and Baughman, 1956",AISI-SAE 1026,?,3600,371.1,0.25,0.79,0.012,0.026,0.11,0,0,0,0,0,0,39.2
"Grange and Baughman, 1956",AISI-SAE 1026,?,3600,426.7,0.25,0.79,0.012,0.026,0.11,0,0,0,0,0,0,33.4
"Grange and Baughman, 1956",AISI-SAE 1026,?,3600,482.2,0.25,0.79,0.012,0.026,0.11,0,0,0,0,0,0,28.5
"Grange and Baughman, 1956",AISI-SAE 1026,?,3600,537.8,0.25,0.79,0.012,0.026,0.11,0,0,0,0,0,0,22.6
"Grange and Baughman, 1956",AISI-SAE 1026,?,3600,648.9,0.25,0.79,0.012,0.026,0.11,0,0,0,0,0,0,12.6
"Grange and Baughman, 1956",AISI-SAE 1026,?,3600,704.4,0.25,0.79,0.012,0.026,0.11,0,0,0,0,0,0,8.6
"Grange and Baughman, 1956",AISI-SAE 1026,?,14400,204.4,0.25,0.79,0.012,0.026,0.11,0,0,0,0,0,0,47.6
"Grange and Baughman, 1956",AISI-SAE 1026,?,14400,260,0.25,0.79,0.012,0.026,0.11,0,0,0,0,0,0,44.7
"Grange and Baughman, 1956",AISI-SAE 1026,?,14400,315.6,0.25,0.79,0.012,0.026,0.11,0,0,0,0,0,0,40.9
"Grange and Baughman, 1956",AISI-SAE 1026,?,14400,371.1,0.25,0.79,0.012,0.026,0.11,0,0,0,0,0,0,37.1
"Grange and Baughman, 1956",AISI-SAE 1026,?,14400,426.7,0.25,0.79,0.012,0.026,0.11,0,0,0,0,0,0,31.6
"Grange and Baughman, 1956",AISI-SAE 1026,?,14400,482.2,0.25,0.79,0.012,0.026,0.11,0,0,0,0,0,0,26.2
"Grange and Baughman, 1956",AISI-SAE 1026,?,14400,537.8,0.25,0.79,0.012,0.026,0.11,0,0,0,0,0,0,20.7
"Grange and Baughman, 1956",AISI-SAE 1026,?,14400,593.3,0.25,0.79,0.012,0.026,0.11,0,0,0,0,0,0,15.0
"Grange and Baughman, 1956",AISI-SAE 1026,?,14400,648.9,0.25,0.79,0.012,0.026,0.11,0,0,0,0,0,0,9.4
"Grange and Baughman, 1956",AISI-SAE 1026,?,14400,704.4,0.25,0.79,0.012,0.026,0.11,0,0,0,0,0,0,7.0
"Grange and Baughman, 1956",AISI-SAE 1026,?,86400,204.4,0.25,0.79,0.012,0.026,0.11,0,0,0,0,0,0,45.5
"Grange and Baughman, 1956",AISI-SAE 1026,?,86400,260,0.25,0.79,0.012,0.026,0.11,0,0,0,0,0,0,43.4
"Grange and Baughman, 1956",AISI-SAE 1026,?,86400,315.6,0.25,0.79,0.012,0.026,0.11,0,0,0,0,0,0,40.7
"Grange and Baughman, 1956",AISI-SAE 1026,?,86400,371.1,0.25,0.79,0.012,0.026,0.11,0,0,0,0,0,0,34.3
"Grange and Baughman, 1956",AISI-SAE 1026,?,86400,426.7,0.25,0.79,0.012,0.026,0.11,0,0,0,0,0,0,28.4
"Grange and Baughman, 1956",AISI-SAE 1026,?,86400,482.2,0.25,0.79,0.012,0.026,0.11,0,0,0,0,0,0,23.6
"Grange and Baughman, 1956",AISI-SAE 1026,?,86400,537.8,0.25,0.79,0.012,0.026,0.11,0,0,0,0,0,0,18.7
"Grange and Baughman, 1956",AISI-SAE 1026,?,86400,593.3,0.25,0.79,0.012,0.026,0.11,0,0,0,0,0,0,10.9
"Grange and Baughman, 1956",AISI-SAE 1026,?,86400,648.9,0.25,0.79,0.012,0.026,0.11,0,0,0,0,0,0,2.6
"Grange and Baughman, 1956",AISI-SAE 1026,?,86400,704.4,0.25,0.79,0.012,0.026,0.11,0,0,0,0,0,0,3.2
"Grange and Baughman, 1956",AISI-SAE 1030,?,600,204.4,0.31,0.57,0.008,0.025,0.09,0.02,0.02,0,0,0,0,52.1
"Grange and Baughman, 1956",AISI-SAE 1030,?,600,260,0.31,0.57,0.008,0.025,0.09,0.02,0.02,0,0,0,0,49.1
"Grange and Baughman, 1956",AISI-SAE 1030,?,600,315.6,0.31,0.57,0.008,0.025,0.09,0.02,0.02,0,0,0,0,44.3
"Grange and Baughman, 1956",AISI-SAE 1030,?,600,371.1,0.31,0.57,0.008,0.025,0.09,0.02,0.02,0,0,0,0,40.2
"Grange and Baughman, 1956",AISI-SAE 1030,?,600,426.7,0.31,0.57,0.008,0.025,0.09,0.02,0.02,0,0,0,0,37.5
"Grange and Baughman, 1956",AISI-SAE 1030,?,600,482.2,0.31,0.57,0.008,0.025,0.09,0.02,0.02,0,0,0,0,30.4
"Grange and Baughman, 1956",AISI-SAE 1030,?,600,537.8,0.31,0.57,0.008,0.025,0.09,0.02,0.02,0,0,0,0,25.8
"Grange and Baughman, 1956",AISI-SAE 1030,?,600,593.3,0.31,0.57,0.008,0.025,0.09,0.02,0.02,0,0,0,0,22.1
"Grange and Baughman, 1956",AISI-SAE 1030,?,600,648.9,0.31,0.57,0.008,0.025,0.09,0.02,0.02,0,0,0,0,15.5
"Grange and Baughman, 1956",AISI-SAE 1030,?,600,704.4,0.31,0.57,0.008,0.025,0.09,0.02,0.02,0,0,0,0,13.1
"Grange and Baughman, 1956",AISI-SAE 1030,?,3600,204.4,0.31,0.57,0.008,0.025,0.09,0.02,0.02,0,0,0,0,49.3
"Grange and Baughman, 1956",AISI-SAE 1030,?,3600,260,0.31,0.57,0.008,0.025,0.09,0.02,0.02,0,0,0,0,45.9
"Grange and Baughman, 1956",AISI-SAE 1030,?,3600,315.6,0.31,0.57,0.008,0.025,0.09,0.02,0.02,0,0,0,0,42.2
"Grange and Baughman, 1956",AISI-SAE 1030,?,3600,371.1,0.31,0.57,0.008,0.025,0.09,0.02,0.02,0,0,0,0,39.4
"Grange and Baughman, 1956",AISI-SAE 1030,?,3600,426.7,0.31,0.57,0.008,0.025,0.09,0.02,0.02,0,0,0,0,34.0
"Grange and Baughman, 1956",AISI-SAE 1030,?,3600,482.2,0.31,0.57,0.008,0.025,0.09,0.02,0.02,0,0,0,0,29.0
"Grange and Baughman, 1956",AISI-SAE 1030,?,3600,537.8,0.31,0.57,0.008,0.025,0.09,0.02,0.02,0,0,0,0,22.4
"Grange and Baughman, 1956",AISI-SAE 1030,?,3600,648.9,0.31,0.57,0.008,0.025,0.09,0.02,0.02,0,0,0,0,11.7
"Grange and Baughman, 1956",AISI-SAE 1030,?,3600,704.4,0.31,0.57,0.008,0.025,0.09,0.02,0.02,0,0,0,0,10.2
"Grange and Baughman, 1956",AISI-SAE 1030,?,14400,204.4,0.31,0.57,0.008,0.025,0.09,0.02,0.02,0,0,0,0,48.3
"Grange and Baughman, 1956",AISI-SAE 1030,?,14400,260,0.31,0.57,0.008,0.025,0.09,0.02,0.02,0,0,0,0,44.9
"Grange and Baughman, 1956",AISI-SAE 1030,?,14400,315.6,0.31,0.57,0.008,0.025,0.09,0.02,0.02,0,0,0,0,40.9
"Grange and Baughman, 1956",AISI-SAE 1030,?,14400,371.1,0.31,0.57,0.008,0.025,0.09,0.02,0.02,0,0,0,0,37.3
"Grange and Baughman, 1956",AISI-SAE 1030,?,14400,426.7,0.31,0.57,0.008,0.025,0.09,0.02,0.02,0,0,0,0,31.3
"Grange and Baughman, 1956",AISI-SAE 1030,?,14400,482.2,0.31,0.57,0.008,0.025,0.09,0.02,0.02,0,0,0,0,25.6
"Grange and Baughman, 1956",AISI-SAE 1030,?,14400,537.8,0.31,0.57,0.008,0.025,0.09,0.02,0.02,0,0,0,0,20.9
"Grange and Baughman, 1956",AISI-SAE 1030,?,14400,593.3,0.31,0.57,0.008,0.025,0.09,0.02,0.02,0,0,0,0,10.9
"Grange and Baughman, 1956",AISI-SAE 1030,?,14400,648.9,0.31,0.57,0.008,0.025,0.09,0.02,0.02,0,0,0,0,8.6
"Grange and Baughman, 1956",AISI-SAE 1030,?,14400,704.4,0.31,0.57,0.008,0.025,0.09,0.02,0.02,0,0,0,0,7.3
"Grange and Baughman, 1956",AISI-SAE 1030,?,86400,204.4,0.31,0.57,0.008,0.025,0.09,0.02,0.02,0,0,0,0,46.8
"Grange and Baughman, 1956",AISI-SAE 1030,?,86400,260,0.31,0.57,0.008,0.025,0.09,0.02,0.02,0,0,0,0,43.9
"Grange and Baughman, 1956",AISI-SAE 1030,?,86400,315.6,0.31,0.57,0.008,0.025,0.09,0.02,0.02,0,0,0,0,40.9
"Grange and Baughman, 1956",AISI-SAE 1030,?,86400,371.1,0.31,0.57,0.008,0.025,0.09,0.02,0.02,0,0,0,0,35.4
"Grange and Baughman, 1956",AISI-SAE 1030,?,86400,426.7,0.31,0.57,0.008,0.025,0.09,0.02,0.02,0,0,0,0,27.8
"Grange and Baughman, 1956",AISI-SAE 1030,?,86400,482.2,0.31,0.57,0.008,0.025,0.09,0.02,0.02,0,0,0,0,23.3
"Grange and Baughman, 1956",AISI-SAE 1030,?,86400,537.8,0.31,0.57,0.008,0.025,0.09,0.02,0.02,0,0,0,0,16.1
"Grange and Baughman, 1956",AISI-SAE 1030,?,86400,593.3,0.31,0.57,0.008,0.025,0.09,0.02,0.02,0,0,0,0,6.5
"Grange and Baughman, 1956",AISI-SAE 1030,?,86400,648.9,0.31,0.57,0.008,0.025,0.09,0.02,0.02,0,0,0,0,0.9
"Grange and Baughman, 1956",AISI-SAE 1030,?,86400,704.4,0.31,0.57,0.008,0.025,0.09,0.02,0.02,0,0,0,0,2.3
"Grange and Baughman, 1956",AISI-SAE 1035,?,600,204.4,0.36,0.74,0.019,0.03,0.24,0.02,0.02,0.01,0,0,0,52.3
"Grange and Baughman, 1956",AISI-SAE 1035,?,600,260,0.36,0.74,0.019,0.03,0.24,0.02,0.02,0.01,0,0,0,50.4
"Grange and Baughman, 1956",AISI-SAE 1035,?,600,315.6,0.36,0.74,0.019,0.03,0.24,0.02,0.02,0.01,0,0,0,46.8
"Grange and Baughman, 1956",AISI-SAE 1035,?,600,371.1,0.36,0.74,0.019,0.03,0.24,0.02,0.02,0.01,0,0,0,44.3
"Grange and Baughman, 1956",AISI-SAE 1035,?,600,426.7,0.36,0.74,0.019,0.03,0.24,0.02,0.02,0.01,0,0,0,38.6
"Grange and Baughman, 1956",AISI-SAE 1035,?,600,482.2,0.36,0.74,0.019,0.03,0.24,0.02,0.02,0.01,0,0,0,33.4
"Grange and Baughman, 1956",AISI-SAE 1035,?,600,537.8,0.36,0.74,0.019,0.03,0.24,0.02,0.02,0.01,0,0,0,28.4
"Grange and Baughman, 1956",AISI-SAE 1035,?,600,593.3,0.36,0.74,0.019,0.03,0.24,0.02,0.02,0.01,0,0,0,25.5
"Grange and Baughman, 1956",AISI-SAE 1035,?,600,648.9,0.36,0.74,0.019,0.03,0.24,0.02,0.02,0.01,0,0,0,20.9
"Grange and Baughman, 1956",AISI-SAE 1035,?,600,704.4,0.36,0.74,0.019,0.03,0.24,0.02,0.02,0.01,0,0,0,15.0
"Grange and Baughman, 1956",AISI-SAE 1035,?,3600,204.4,0.36,0.74,0.019,0.03,0.24,0.02,0.02,0.01,0,0,0,51.5
"Grange and Baughman, 1956",AISI-SAE 1035,?,3600,260,0.36,0.74,0.019,0.03,0.24,0.02,0.02,0.01,0,0,0,48.9
"Grange and Baughman, 1956",AISI-SAE 1035,?,3600,315.6,0.36,0.74,0.019,0.03,0.24,0.02,0.02,0.01,0,0,0,46.4
"Grange and Baughman, 1956",AISI-SAE 1035,?,3600,371.1,0.36,0.74,0.019,0.03,0.24,0.02,0.02,0.01,0,0,0,41.7
"Grange and Baughman, 1956",AISI-SAE 1035,?,3600,426.7,0.36,0.74,0.019,0.03,0.24,0.02,0.02,0.01,0,0,0,36.1
"Grange and Baughman, 1956",AISI-SAE 1035,?,3600,482.2,0.36,0.74,0.019,0.03,0.24,0.02,0.02,0.01,0,0,0,30.7
"Grange and Baughman, 1956",AISI-SAE 1035,?,3600,537.8,0.36,0.74,0.019,0.03,0.24,0.02,0.02,0.01,0,0,0,26.1
"Grange and Baughman, 1956",AISI-SAE 1035,?,3600,593.3,0.36,0.74,0.019,0.03,0.24,0.02,0.02,0.01,0,0,0,21.2
"Grange and Baughman, 1956",AISI-SAE 1035,?,3600,648.9,0.36,0.74,0.019,0.03,0.24,0.02,0.02,0.01,0,0,0,16.5
"Grange and Baughman, 1956",AISI-SAE 1035,?,3600,704.4,0.36,0.74,0.019,0.03,0.24,0.02,0.02,0.01,0,0,0,12.4
"Grange and Baughman, 1956",AISI-SAE 1035,?,14400,204.4,0.36,0.74,0.019,0.03,0.24,0.02,0.02,0.01,0,0,0,50.0
"Grange and Baughman, 1956",AISI-SAE 1035,?,14400,260,0.36,0.74,0.019,0.03,0.24,0.02,0.02,0.01,0,0,0,48.3
"Grange and Baughman, 1956",AISI-SAE 1035,?,14400,315.6,0.36,0.74,0.019,0.03,0.24,0.02,0.02,0.01,0,0,0,44.9
"Grange and Baughman, 1956",AISI-SAE 1035,?,14400,371.1,0.36,0.74,0.019,0.03,0.24,0.02,0.02,0.01,0,0,0,39.2
"Grange and Baughman, 1956",AISI-SAE 1035,?,14400,426.7,0.36,0.74,0.019,0.03,0.24,0.02,0.02,0.01,0,0,0,33.9
"Grange and Baughman, 1956",AISI-SAE 1035,?,14400,482.2,0.36,0.74,0.019,0.03,0.24,0.02,0.02,0.01,0,0,0,28.8
"Grange and Baughman, 1956",AISI-SAE 1035,?,14400,537.8,0.36,0.74,0.019,0.03,0.24,0.02,0.02,0.01,0,0,0,23.9
"Grange and Baughman, 1956",AISI-SAE 1035,?,14400,593.3,0.36,0.74,0.019,0.03,0.24,0.02,0.02,0.01,0,0,0,18.9
"Grange and Baughman, 1956",AISI-SAE 1035,?,14400,648.9,0.36,0.74,0.019,0.03,0.24,0.02,0.02,0.01,0,0,0,13.1
"Grange and Baughman, 1956",AISI-SAE 1035,?,14400,704.4,0.36,0.74,0.019,0.03,0.24,0.02,0.02,0.01,0,0,0,8.6
"Grange and Baughman, 1956",AISI-SAE 1035,?,86400,204.4,0.36,0.74,0.019,0.03,0.24,0.02,0.02,0.01,0,0,0,49.1
"Grange and Baughman, 1956",AISI-SAE 1035,?,86400,260,0.36,0.74,0.019,0.03,0.24,0.02,0.02,0.01,0,0,0,47.0
"Grange and Baughman, 1956",AISI-SAE 1035,?,86400,315.6,0.36,0.74,0.019,0.03,0.24,0.02,0.02,0.01,0,0,0,43.7
"Grange and Baughman, 1956",AISI-SAE 1035,?,86400,371.1,0.36,0.74,0.019,0.03,0.24,0.02,0.02,0.01,0,0,0,36.9
"Grange and Baughman, 1956",AISI-SAE 1035,?,86400,426.7,0.36,0.74,0.019,0.03,0.24,0.02,0.02,0.01,0,0,0,31.2
"Grange and Baughman, 1956",AISI-SAE 1035,?,86400,482.2,0.36,0.74,0.019,0.03,0.24,0.02,0.02,0.01,0,0,0,24.9
"Grange and Baughman, 1956",AISI-SAE 1035,?,86400,537.8,0.36,0.74,0.019,0.03,0.24,0.02,0.02,0.01,0,0,0,20.7
"Grange and Baughman, 1956",AISI-SAE 1035,?,86400,593.3,0.36,0.74,0.019,0.03,0.24,0.02,0.02,0.01,0,0,0,14.8
"Grange and Baughman, 1956",AISI-SAE 1035,?,86400,648.9,0.36,0.74,0.019,0.03,0.24,0.02,0.02,0.01,0,0,0,9.2
"Grange and Baughman, 1956",AISI-SAE 1035,?,86400,704.4,0.36,0.74,0.019,0.03,0.24,0.02,0.02,0.01,0,0,0,5.0
"Grange and Baughman, 1956",AISI-SAE 1038,?,3600,204.4,0.39,0.75,0.048,0.043,0.18,0,0,0,0,0,0,51.5
"Grange and Baughman, 1956",AISI-SAE 1038,?,3600,260,0.39,0.75,0.048,0.043,0.18,0,0,0,0,0,0,49.0
"Grange and Baughman, 1956",AISI-SAE 1038,?,3600,315.6,0.39,0.75,0.048,0.043,0.18,0,0,0,0,0,0,46.0
"Grange and Baughman, 1956",AISI-SAE 1038,?,3600,371.1,0.39,0.75,0.048,0.043,0.18,0,0,0,0,0,0,41.5
"Grange and Baughman, 1956",AISI-SAE 1038,?,3600,426.7,0.39,0.75,0.048,0.043,0.18,0,0,0,0,0,0,37.0
"Grange and Baughman, 1956",AISI-SAE 1038,?,3600,482.2,0.39,0.75,0.048,0.043,0.18,0,0,0,0,0,0,32.5
"Grange and Baughman, 1956",AISI-SAE 1038,?,3600,537.8,0.39,0.75,0.048,0.043,0.18,0,0,0,0,0,0,28.0
"Grange and Baughman, 1956",AISI-SAE 1038,?,3600,593.3,0.39,0.75,0.048,0.043,0.18,0,0,0,0,0,0,22.2
"Grange and Baughman, 1956",AISI-SAE 1038,?,3600,648.9,0.39,0.75,0.048,0.043,0.18,0,0,0,0,0,0,18.2
"Grange and Baughman, 1956",AISI-SAE 1040,?,600,204.4,0.4,0.6,0.01,0.013,0.27,0.02,0.07,0.01,0,0,0,53.2
"Grange and Baughman, 1956",AISI-SAE 1040,?,600,260,0.4,0.6,0.01,0.013,0.27,0.02,0.07,0.01,0,0,0,51.9
"Grange and Baughman, 1956",AISI-SAE 1040,?,600,315.6,0.4,0.6,0.01,0.013,0.27,0.02,0.07,0.01,0,0,0,48.9
"Grange and Baughman, 1956",AISI-SAE 1040,?,600,371.1,0.4,0.6,0.01,0.013,0.27,0.02,0.07,0.01,0,0,0,44.9
"Grange and Baughman, 1956",AISI-SAE 1040,?,600,426.7,0.4,0.6,0.01,0.013,0.27,0.02,0.07,0.01,0,0,0,40.0
"Grange and Baughman, 1956",AISI-SAE 1040,?,600,482.2,0.4,0.6,0.01,0.013,0.27,0.02,0.07,0.01,0,0,0,35.1
"Grange and Baughman, 1956",AISI-SAE 1040,?,600,537.8,0.4,0.6,0.01,0.013,0.27,0.02,0.07,0.01,0,0,0,30.7
"Grange and Baughman, 1956",AISI-SAE 1040,?,600,593.3,0.4,0.6,0.01,0.013,0.27,0.02,0.07,0.01,0,0,0,27.7
"Grange and Baughman, 1956",AISI-SAE 1040,?,600,648.9,0.4,0.6,0.01,0.013,0.27,0.02,0.07,0.01,0,0,0,24.1
"Grange and Baughman, 1956",AISI-SAE 1040,?,600,704.4,0.4,0.6,0.01,0.013,0.27,0.02,0.07,0.01,0,0,0,20.0
"Grange and Baughman, 1956",AISI-SAE 1040,?,3600,204.4,0.4,0.6,0.01,0.013,0.27,0.02,0.07,0.01,0,0,0,52.6
"Grange and Baughman, 1956",AISI-SAE 1040,?,3600,260,0.4,0.6,0.01,0.013,0.27,0.02,0.07,0.01,0,0,0,50.4
"Grange and Baughman, 1956",AISI-SAE 1040,?,3600,315.6,0.4,0.6,0.01,0.013,0.27,0.02,0.07,0.01,0,0,0,47.6
"Grange and Baughman, 1956",AISI-SAE 1040,?,3600,371.1,0.4,0.6,0.01,0.013,0.27,0.02,0.07,0.01,0,0,0,42.8
"Grange and Baughman, 1956",AISI-SAE 1040,?,3600,426.7,0.4,0.6,0.01,0.013,0.27,0.02,0.07,0.01,0,0,0,37.9
"Grange and Baughman, 1956",AISI-SAE 1040,?,3600,482.2,0.4,0.6,0.01,0.013,0.27,0.02,0.07,0.01,0,0,0,33.0
"Grange and Baughman, 1956",AISI-SAE 1040,?,3600,537.8,0.4,0.6,0.01,0.013,0.27,0.02,0.07,0.01,0,0,0,28.3
"Grange and Baughman, 1956",AISI-SAE 1040,?,3600,593.3,0.4,0.6,0.01,0.013,0.27,0.02,0.07,0.01,0,0,0,24.6
"Grange and Baughman, 1956",AISI-SAE 1040,?,3600,648.9,0.4,0.6,0.01,0.013,0.27,0.02,0.07,0.01,0,0,0,20.9
"Grange and Baughman, 1956",AISI-SAE 1040,?,3600,704.4,0.4,0.6,0.01,0.013,0.27,0.02,0.07,0.01,0,0,0,16.3
"Grange and Baughman, 1956",AISI-SAE 1040,?,14400,204.4,0.4,0.6,0.01,0.013,0.27,0.02,0.07,0.01,0,0,0,51.0
"Grange and Baughman, 1956",AISI-SAE 1040,?,14400,260,0.4,0.6,0.01,0.013,0.27,0.02,0.07,0.01,0,0,0,49.5
"Grange and Baughman, 1956",AISI-SAE 1040,?,14400,315.6,0.4,0.6,0.01,0.013,0.27,0.02,0.07,0.01,0,0,0,46.5
"Grange and Baughman, 1956",AISI-SAE 1040,?,14400,371.1,0.4,0.6,0.01,0.013,0.27,0.02,0.07,0.01,0,0,0,41.2
"Grange and Baughman, 1956",AISI-SAE 1040,?,14400,426.7,0.4,0.6,0.01,0.013,0.27,0.02,0.07,0.01,0,0,0,35.4
"Grange and Baughman, 1956",AISI-SAE 1040,?,14400,482.2,0.4,0.6,0.01,0.013,0.27,0.02,0.07,0.01,0,0,0,30.9
"Grange and Baughman, 1956",AISI-SAE 1040,?,14400,537.8,0.4,0.6,0.01,0.013,0.27,0.02,0.07,0.01,0,0,0,26.5
"Grange and Baughman, 1956",AISI-SAE 1040,?,14400,593.3,0.4,0.6,0.01,0.013,0.27,0.02,0.07,0.01,0,0,0,22.9
"Grange and Baughman, 1956",AISI-SAE 1040,?,14400,648.9,0.4,0.6,0.01,0.013,0.27,0.02,0.07,0.01,0,0,0,17.3
"Grange and Baughman, 1956",AISI-SAE 1040,?,14400,704.4,0.4,0.6,0.01,0.013,0.27,0.02,0.07,0.01,0,0,0,12.6
"Grange and Baughman, 1956",AISI-SAE 1040,?,86400,204.4,0.4,0.6,0.01,0.013,0.27,0.02,0.07,0.01,0,0,0,50.6
"Grange and Baughman, 1956",AISI-SAE 1040,?,86400,260,0.4,0.6,0.01,0.013,0.27,0.02,0.07,0.01,0,0,0,48.5
"Grange and Baughman, 1956",AISI-SAE 1040,?,86400,315.6,0.4,0.6,0.01,0.013,0.27,0.02,0.07,0.01,0,0,0,44.9
"Grange and Baughman, 1956",AISI-SAE 1040,?,86400,371.1,0.4,0.6,0.01,0.013,0.27,0.02,0.07,0.01,0,0,0,38.4
"Grange and Baughman, 1956",AISI-SAE 1040,?,86400,426.7,0.4,0.6,0.01,0.013,0.27,0.02,0.07,0.01,0,0,0,33.0
"Grange and Baughman, 1956",AISI-SAE 1040,?,86400,482.2,0.4,0.6,0.01,0.013,0.27,0.02,0.07,0.01,0,0,0,27.8
"Grange and Baughman, 1956",AISI-SAE 1040,?,86400,537.8,0.4,0.6,0.01,0.013,0.27,0.02,0.07,0.01,0,0,0,24.1
"Grange and Baughman, 1956",AISI-SAE 1040,?,86400,593.3,0.4,0.6,0.01,0.013,0.27,0.02,0.07,0.01,0,0,0,18.7
"Grange and Baughman, 1956",AISI-SAE 1040,?,86400,648.9,0.4,0.6,0.01,0.013,0.27,0.02,0.07,0.01,0,0,0,14.0
"Grange and Baughman, 1956",AISI-SAE 1040,?,86400,704.4,0.4,0.6,0.01,0.013,0.27,0.02,0.07,0.01,0,0,0,10.4
"Grange and Baughman, 1956",AISI-SAE 1042,?,600,204.4,0.44,0.79,0.02,0.03,0.24,0.02,0.02,0.01,0,0,0,55.2
"Grange and Baughman, 1956",AISI-SAE 1042,?,600,260,0.44,0.79,0.02,0.03,0.24,0.02,0.02,0.01,0,0,0,53.6
"Grange and Baughman, 1956",AISI-SAE 1042,?,600,315.6,0.44,0.79,0.02,0.03,0.24,0.02,0.02,0.01,0,0,0,50.0
"Grange and Baughman, 1956",AISI-SAE 1042,?,600,371.1,0.44,0.79,0.02,0.03,0.24,0.02,0.02,0.01,0,0,0,46.5
"Grange and Baughman, 1956",AISI-SAE 1042,?,600,426.7,0.44,0.79,0.02,0.03,0.24,0.02,0.02,0.01,0,0,0,42.0
"Grange and Baughman, 1956",AISI-SAE 1042,?,600,482.2,0.44,0.79,0.02,0.03,0.24,0.02,0.02,0.01,0,0,0,36.6
"Grange and Baughman, 1956",AISI-SAE 1042,?,600,537.8,0.44,0.79,0.02,0.03,0.24,0.02,0.02,0.01,0,0,0,32.1
"Grange and Baughman, 1956",AISI-SAE 1042,?,600,593.3,0.44,0.79,0.02,0.03,0.24,0.02,0.02,0.01,0,0,0,28.4
"Grange and Baughman, 1956",AISI-SAE 1042,?,600,648.9,0.44,0.79,0.02,0.03,0.24,0.02,0.02,0.01,0,0,0,23.6
"Grange and Baughman, 1956",AISI-SAE 1042,?,600,704.4,0.44,0.79,0.02,0.03,0.24,0.02,0.02,0.01,0,0,0,17.9
"Grange and Baughman, 1956",AISI-SAE 1042,?,3600,204.4,0.44,0.79,0.02,0.03,0.24,0.02,0.02,0.01,0,0,0,54.5
"Grange and Baughman, 1956",AISI-SAE 1042,?,3600,260,0.44,0.79,0.02,0.03,0.24,0.02,0.02,0.01,0,0,0,51.9
"Grange and Baughman, 1956",AISI-SAE 1042,?,3600,315.6,0.44,0.79,0.02,0.03,0.24,0.02,0.02,0.01,0,0,0,48.9
"Grange and Baughman, 1956",AISI-SAE 1042,?,3600,371.1,0.44,0.79,0.02,0.03,0.24,0.02,0.02,0.01,0,0,0,44.7
"Grange and Baughman, 1956",AISI-SAE 1042,?,3600,426.7,0.44,0.79,0.02,0.03,0.24,0.02,0.02,0.01,0,0,0,39.6
"Grange and Baughman, 1956",AISI-SAE 1042,?,3600,482.2,0.44,0.79,0.02,0.03,0.24,0.02,0.02,0.01,0,0,0,34.2
"Grange and Baughman, 1956",AISI-SAE 1042,?,3600,537.8,0.44,0.79,0.02,0.03,0.24,0.02,0.02,0.01,0,0,0,29.5
"Grange and Baughman, 1956",AISI-SAE 1042,?,3600,593.3,0.44,0.79,0.02,0.03,0.24,0.02,0.02,0.01,0,0,0,24.7
"Grange and Baughman, 1956",AISI-SAE 1042,?,3600,648.9,0.44,0.79,0.02,0.03,0.24,0.02,0.02,0.01,0,0,0,19.2
"Grange and Baughman, 1956",AISI-SAE 1042,?,3600,704.4,0.44,0.79,0.02,0.03,0.24,0.02,0.02,0.01,0,0,0,13.5
"Grange and Baughman, 1956",AISI-SAE 1042,?,14400,204.4,0.44,0.79,0.02,0.03,0.24,0.02,0.02,0.01,0,0,0,53.2
"Grange and Baughman, 1956",AISI-SAE 1042,?,14400,260,0.44,0.79,0.02,0.03,0.24,0.02,0.02,0.01,0,0,0,50.6
"Grange and Baughman, 1956",AISI-SAE 1042,?,14400,315.6,0.44,0.79,0.02,0.03,0.24,0.02,0.02,0.01,0,0,0,48.0
"Grange and Baughman, 1956",AISI-SAE 1042,?,14400,371.1,0.44,0.79,0.02,0.03,0.24,0.02,0.02,0.01,0,0,0,42.8
"Grange and Baughman, 1956",AISI-SAE 1042,?,14400,426.7,0.44,0.79,0.02,0.03,0.24,0.02,0.02,0.01,0,0,0,37.3
"Grange and Baughman, 1956",AISI-SAE 1042,?,14400,482.2,0.44,0.79,0.02,0.03,0.24,0.02,0.02,0.01,0,0,0,32.3
"Grange and Baughman, 1956",AISI-SAE 1042,?,14400,537.8,0.44,0.79,0.02,0.03,0.24,0.02,0.02,0.01,0,0,0,26.5
"Grange and Baughman, 1956",AISI-SAE 1042,?,14400,593.3,0.44,0.79,0.02,0.03,0.24,0.02,0.02,0.01,0,0,0,22.1
"Grange and Baughman, 1956",AISI-SAE 1042,?,14400,648.9,0.44,0.79,0.02,0.03,0.24,0.02,0.02,0.01,0,0,0,15.9
"Grange and Baughman, 1956",AISI-SAE 1042,?,14400,704.4,0.44,0.79,0.02,0.03,0.24,0.02,0.02,0.01,0,0,0,9.7
"Grange and Baughman, 1956",AISI-SAE 1042,?,86400,204.4,0.44,0.79,0.02,0.03,0.24,0.02,0.02,0.01,0,0,0,52.1
"Grange and Baughman, 1956",AISI-SAE 1042,?,86400,260,0.44,0.79,0.02,0.03,0.24,0.02,0.02,0.01,0,0,0,49.8
"Grange and Baughman, 1956",AISI-SAE 1042,?,86400,315.6,0.44,0.79,0.02,0.03,0.24,0.02,0.02,0.01,0,0,0,46.1
"Grange and Baughman, 1956",AISI-SAE 1042,?,86400,371.1,0.44,0.79,0.02,0.03,0.24,0.02,0.02,0.01,0,0,0,40.5
"Grange and Baughman, 1956",AISI-SAE 1042,?,86400,426.7,0.44,0.79,0.02,0.03,0.24,0.02,0.02,0.01,0,0,0,34.6
"Grange and Baughman, 1956",AISI-SAE 1042,?,86400,482.2,0.44,0.79,0.02,0.03,0.24,0.02,0.02,0.01,0,0,0,28.4
"Grange and Baughman, 1956",AISI-SAE 1042,?,86400,537.8,0.44,0.79,0.02,0.03,0.24,0.02,0.02,0.01,0,0,0,23.3
"Grange and Baughman, 1956",AISI-SAE 1042,?,86400,593.3,0.44,0.79,0.02,0.03,0.24,0.02,0.02,0.01,0,0,0,17.1
"Grange and Baughman, 1956",AISI-SAE 1042,?,86400,648.9,0.44,0.79,0.02,0.03,0.24,0.02,0.02,0.01,0,0,0,11.4
"Grange and Baughman, 1956",AISI-SAE 1042,?,86400,704.4,0.44,0.79,0.02,0.03,0.24,0.02,0.02,0.01,0,0,0,7.6
"Grange and Baughman, 1956",AISI-SAE 1045,?,600,204.4,0.45,0.73,0.017,0.03,0.17,0.01,0.02,0.01,0,0,0,56.9
"Grange and Baughman, 1956",AISI-SAE 1045,?,600,260,0.45,0.73,0.017,0.03,0.17,0.01,0.02,0.01,0,0,0,54.9
"Grange and Baughman, 1956",AISI-SAE 1045,?,600,315.6,0.45,0.73,0.017,0.03,0.17,0.01,0.02,0.01,0,0,0,51.2
"Grange and Baughman, 1956",AISI-SAE 1045,?,600,371.1,0.45,0.73,0.017,0.03,0.17,0.01,0.02,0.01,0,0,0,48.0
"Grange and Baughman, 1956",AISI-SAE 1045,?,600,426.7,0.45,0.73,0.017,0.03,0.17,0.01,0.02,0.01,0,0,0,43.3
"Grange and Baughman, 1956",AISI-SAE 1045,?,600,482.2,0.45,0.73,0.017,0.03,0.17,0.01,0.02,0.01,0,0,0,38.0
"Grange and Baughman, 1956",AISI-SAE 1045,?,600,537.8,0.45,0.73,0.017,0.03,0.17,0.01,0.02,0.01,0,0,0,33.4
"Grange and Baughman, 1956",AISI-SAE 1045,?,600,593.3,0.45,0.73,0.017,0.03,0.17,0.01,0.02,0.01,0,0,0,29.1
"Grange and Baughman, 1956",AISI-SAE 1045,?,600,648.9,0.45,0.73,0.017,0.03,0.17,0.01,0.02,0.01,0,0,0,24.2
"Grange and Baughman, 1956",AISI-SAE 1045,?,600,704.4,0.45,0.73,0.017,0.03,0.17,0.01,0.02,0.01,0,0,0,18.5
"Grange and Baughman, 1956",AISI-SAE 1045,?,3600,204.4,0.45,0.73,0.017,0.03,0.17,0.01,0.02,0.01,0,0,0,56.3
"Grange and Baughman, 1956",AISI-SAE 1045,?,3600,260,0.45,0.73,0.017,0.03,0.17,0.01,0.02,0.01,0,0,0,53.2
"Grange and Baughman, 1956",AISI-SAE 1045,?,3600,315.6,0.45,0.73,0.017,0.03,0.17,0.01,0.02,0.01,0,0,0,50.2
"Grange and Baughman, 1956",AISI-SAE 1045,?,3600,371.1,0.45,0.73,0.017,0.03,0.17,0.01,0.02,0.01,0,0,0,45.9
"Grange and Baughman, 1956",AISI-SAE 1045,?,3600,426.7,0.45,0.73,0.017,0.03,0.17,0.01,0.02,0.01,0,0,0,40.7
"Grange and Baughman, 1956",AISI-SAE 1045,?,3600,482.2,0.45,0.73,0.017,0.03,0.17,0.01,0.02,0.01,0,0,0,35.6
"Grange and Baughman, 1956",AISI-SAE 1045,?,3600,537.8,0.45,0.73,0.017,0.03,0.17,0.01,0.02,0.01,0,0,0,30.4
"Grange and Baughman, 1956",AISI-SAE 1045,?,3600,593.3,0.45,0.73,0.017,0.03,0.17,0.01,0.02,0.01,0,0,0,25.3
"Grange and Baughman, 1956",AISI-SAE 1045,?,3600,648.9,0.45,0.73,0.017,0.03,0.17,0.01,0.02,0.01,0,0,0,20.3
"Grange and Baughman, 1956",AISI-SAE 1045,?,3600,704.4,0.45,0.73,0.017,0.03,0.17,0.01,0.02,0.01,0,0,0,14.2
"Grange and Baughman, 1956",AISI-SAE 1045,?,14400,204.4,0.45,0.73,0.017,0.03,0.17,0.01,0.02,0.01,0,0,0,54.5
"Grange and Baughman, 1956",AISI-SAE 1045,?,14400,260,0.45,0.73,0.017,0.03,0.17,0.01,0.02,0.01,0,0,0,52.6
"Grange and Baughman, 1956",AISI-SAE 1045,?,14400,315.6,0.45,0.73,0.017,0.03,0.17,0.01,0.02,0.01,0,0,0,49.1
"Grange and Baughman, 1956",AISI-SAE 1045,?,14400,371.1,0.45,0.73,0.017,0.03,0.17,0.01,0.02,0.01,0,0,0,44.3
"Grange and Baughman, 1956",AISI-SAE 1045,?,14400,426.7,0.45,0.73,0.017,0.03,0.17,0.01,0.02,0.01,0,0,0,38.4
"Grange and Baughman, 1956",AISI-SAE 1045,?,14400,482.2,0.45,0.73,0.017,0.03,0.17,0.01,0.02,0.01,0,0,0,33.3
"Grange and Baughman, 1956",AISI-SAE 1045,?,14400,537.8,0.45,0.73,0.017,0.03,0.17,0.01,0.02,0.01,0,0,0,27.8
"Grange and Baughman, 1956",AISI-SAE 1045,?,14400,593.3,0.45,0.73,0.017,0.03,0.17,0.01,0.02,0.01,0,0,0,22.4
"Grange and Baughman, 1956",AISI-SAE 1045,?,14400,648.9,0.45,0.73,0.017,0.03,0.17,0.01,0.02,0.01,0,0,0,17.5
"Grange and Baughman, 1956",AISI-SAE 1045,?,14400,704.4,0.45,0.73,0.017,0.03,0.17,0.01,0.02,0.01,0,0,0,10.9
"Grange and Baughman, 1956",AISI-SAE 1045,?,86400,204.4,0.45,0.73,0.017,0.03,0.17,0.01,0.02,0.01,0,0,0,53.8
"Grange and Baughman, 1956",AISI-SAE 1045,?,86400,260,0.45,0.73,0.017,0.03,0.17,0.01,0.02,0.01,0,0,0,51.2
"Grange and Baughman, 1956",AISI-SAE 1045,?,86400,315.6,0.45,0.73,0.017,0.03,0.17,0.01,0.02,0.01,0,0,0,47.4
"Grange and Baughman, 1956",AISI-SAE 1045,?,86400,371.1,0.45,0.73,0.017,0.03,0.17,0.01,0.02,0.01,0,0,0,41.7
"Grange and Baughman, 1956",AISI-SAE 1045,?,86400,426.7,0.45,0.73,0.017,0.03,0.17,0.01,0.02,0.01,0,0,0,36.1
"Grange and Baughman, 1956",AISI-SAE 1045,?,86400,482.2,0.45,0.73,0.017,0.03,0.17,0.01,0.02,0.01,0,0,0,29.6
"Grange and Baughman, 1956",AISI-SAE 1045,?,86400,537.8,0.45,0.73,0.017,0.03,0.17,0.01,0.02,0.01,0,0,0,24.2
"Grange and Baughman, 1956",AISI-SAE 1045,?,86400,593.3,0.45,0.73,0.017,0.03,0.17,0.01,0.02,0.01,0,0,0,18.5
"Grange and Baughman, 1956",AISI-SAE 1045,?,86400,648.9,0.45,0.73,0.017,0.03,0.17,0.01,0.02,0.01,0,0,0,12.4
"Grange and Baughman, 1956",AISI-SAE 1045,?,86400,704.4,0.45,0.73,0.017,0.03,0.17,0.01,0.02,0.01,0,0,0,9.9
"Grange and Baughman, 1956",AISI-SAE 1049,?,3600,204.4,0.48,0.76,0.046,0.048,0.14,0,0,0,0,0,0,55.0
"Grange and Baughman, 1956",AISI-SAE 1049,?,3600,260,0.48,0.76,0.046,0.048,0.14,0,0,0,0,0,0,52.0
"Grange and Baughman, 1956",AISI-SAE 1049,?,3600,315.6,0.48,0.76,0.046,0.048,0.14,0,0,0,0,0,0,49.0
"Grange and Baughman, 1956",AISI-SAE 1049,?,3600,371.1,0.48,0.76,0.046,0.048,0.14,0,0,0,0,0,0,44.0
"Grange and Baughman, 1956",AISI-SAE 1049,?,3600,426.7,0.48,0.76,0.046,0.048,0.14,0,0,0,0,0,0,40.0
"Grange and Baughman, 1956",AISI-SAE 1049,?,3600,482.2,0.48,0.76,0.046,0.048,0.14,0,0,0,0,0,0,35.5
"Grange and Baughman, 1956",AISI-SAE 1049,?,3600,537.8,0.48,0.76,0.046,0.048,0.14,0,0,0,0,0,0,30.5
"Grange and Baughman, 1956",AISI-SAE 1049,?,3600,593.3,0.48,0.76,0.046,0.048,0.14,0,0,0,0,0,0,24.5
"Grange and Baughman, 1956",AISI-SAE 1049,?,3600,648.9,0.48,0.76,0.046,0.048,0.14,0,0,0,0,0,0,19.0
"Grange and Baughman, 1956",AISI-SAE 1050,?,600,204.4,0.5,0.91,0.046,0.041,0.13,0,0,0,0,0,0,57.1
"Grange and Baughman, 1956",AISI-SAE 1050,?,600,315.6,0.5,0.91,0.046,0.041,0.13,0,0,0,0,0,0,51.3
"Grange and Baughman, 1956",AISI-SAE 1050,?,600,426.7,0.5,0.91,0.046,0.041,0.13,0,0,0,0,0,0,45.8
"Grange and Baughman, 1956",AISI-SAE 1050,?,600,537.8,0.5,0.91,0.046,0.041,0.13,0,0,0,0,0,0,36.0
"Grange and Baughman, 1956",AISI-SAE 1050,?,3600,204.4,0.5,0.91,0.046,0.041,0.13,0,0,0,0,0,0,56.0
"Grange and Baughman, 1956",AISI-SAE 1050,?,3600,260,0.5,0.91,0.046,0.041,0.13,0,0,0,0,0,0,54.0
"Grange and Baughman, 1956",AISI-SAE 1050,?,3600,315.6,0.5,0.91,0.046,0.041,0.13,0,0,0,0,0,0,50.0
"Grange and Baughman, 1956",AISI-SAE 1050,?,3600,371.1,0.5,0.91,0.046,0.041,0.13,0,0,0,0,0,0,46.5
"Grange and Baughman, 1956",AISI-SAE 1050,?,3600,426.7,0.5,0.91,0.046,0.041,0.13,0,0,0,0,0,0,41.0
"Grange and Baughman, 1956",AISI-SAE 1050,?,3600,482.2,0.5,0.91,0.046,0.041,0.13,0,0,0,0,0,0,37.7
"Grange and Baughman, 1956",AISI-SAE 1050,?,3600,537.8,0.5,0.91,0.046,0.041,0.13,0,0,0,0,0,0,32.6
"Grange and Baughman, 1956",AISI-SAE 1050,?,3600,593.3,0.5,0.91,0.046,0.041,0.13,0,0,0,0,0,0,27.2
"Grange and Baughman, 1956",AISI-SAE 1050,?,3600,648.9,0.5,0.91,0.046,0.041,0.13,0,0,0,0,0,0,18.5
"Grange and Baughman, 1956",AISI-SAE 1050,?,86400,204.4,0.5,0.91,0.046,0.041,0.13,0,0,0,0,0,0,53.6
"Grange and Baughman, 1956",AISI-SAE 1050,?,86400,315.6,0.5,0.91,0.046,0.041,0.13,0,0,0,0,0,0,48.7
"Grange and Baughman, 1956",AISI-SAE 1050,?,86400,426.7,0.5,0.91,0.046,0.041,0.13,0,0,0,0,0,0,39.5
"Grange and Baughman, 1956",AISI-SAE 1050,?,86400,537.8,0.5,0.91,0.046,0.041,0.13,0,0,0,0,0,0,26.5
"Grange and Baughman, 1956",AISI-SAE 1065,?,3600,204.4,0.63,0.87,0.023,0.018,0.17,0.02,0.04,0,0,0,0,58.3
"Grange and Baughman, 1956",AISI-SAE 1065,?,3600,260,0.63,0.87,0.023,0.018,0.17,0.02,0.04,0,0,0,0,55.9
"Grange and Baughman, 1956",AISI-SAE 1065,?,3600,315.6,0.63,0.87,0.023,0.018,0.17,0.02,0.04,0,0,0,0,52.4
"Grange and Baughman, 1956",AISI-SAE 1065,?,3600,371.1,0.63,0.87,0.023,0.018,0.17,0.02,0.04,0,0,0,0,49.5
"Grange and Baughman, 1956",AISI-SAE 1065,?,3600,426.7,0.63,0.87,0.023,0.018,0.17,0.02,0.04,0,0,0,0,44.8
"Grange and Baughman, 1956",AISI-SAE 1065,?,3600,482.2,0.63,0.87,0.023,0.018,0.17,0.02,0.04,0,0,0,0,39.7
"Grange and Baughman, 1956",AISI-SAE 1065,?,3600,537.8,0.63,0.87,0.023,0.018,0.17,0.02,0.04,0,0,0,0,34.5
"Grange and Baughman, 1956",AISI-SAE 1065,?,3600,593.3,0.63,0.87,0.023,0.018,0.17,0.02,0.04,0,0,0,0,29.7
"Grange and Baughman, 1956",AISI-SAE 1065,?,3600,648.9,0.63,0.87,0.023,0.018,0.17,0.02,0.04,0,0,0,0,23.4
"Grange and Baughman, 1956",AISI-SAE 1065,?,3600,704.4,0.63,0.87,0.023,0.018,0.17,0.02,0.04,0,0,0,0,16.7
"Grange and Baughman, 1956",AISI-SAE 1065,?,3600,204.4,0.65,0.87,0.04,0.042,0.19,0,0,0,0,0,0,59.2
"Grange and Baughman, 1956",AISI-SAE 1065,?,3600,260,0.65,0.87,0.04,0.042,0.19,0,0,0,0,0,0,56.5
"Grange and Baughman, 1956",AISI-SAE 1065,?,3600,315.6,0.65,0.87,0.04,0.042,0.19,0,0,0,0,0,0,53.5
"Grange and Baughman, 1956",AISI-SAE 1065,?,3600,371.1,0.65,0.87,0.04,0.042,0.19,0,0,0,0,0,0,50.0
"Grange and Baughman, 1956",AISI-SAE 1065,?,3600,426.7,0.65,0.87,0.04,0.042,0.19,0,0,0,0,0,0,45.0
"Grange and Baughman, 1956",AISI-SAE 1065,?,3600,482.2,0.65,0.87,0.04,0.042,0.19,0,0,0,0,0,0,41.5
"Grange and Baughman, 1956",AISI-SAE 1065,?,3600,537.8,0.65,0.87,0.04,0.042,0.19,0,0,0,0,0,0,36.5
"Grange and Baughman, 1956",AISI-SAE 1065,?,3600,593.3,0.65,0.87,0.04,0.042,0.19,0,0,0,0,0,0,31.2
"Grange and Baughman, 1956",AISI-SAE 1065,?,3600,648.9,0.65,0.87,0.04,0.042,0.19,0,0,0,0,0,0,25.8
"Grange and Baughman, 1956",AISI-SAE 1080,?,600,204.4,0.82,0.75,0.054,0.055,0.3,0,0,0,0,0,0,62.7
"Grange and Baughman, 1956",AISI-SAE 1080,?,600,315.6,0.82,0.75,0.054,0.055,0.3,0,0,0,0,0,0,57.6
"Grange and Baughman, 1956",AISI-SAE 1080,?,600,426.7,0.82,0.75,0.054,0.055,0.3,0,0,0,0,0,0,50.0
"Grange and Baughman, 1956",AISI-SAE 1080,?,600,537.8,0.82,0.75,0.054,0.055,0.3,0,0,0,0,0,0,42.0
"Grange and Baughman, 1956",AISI-SAE 1080,?,3600,204.4,0.82,0.75,0.054,0.055,0.3,0,0,0,0,0,0,61.3
"Grange and Baughman, 1956",AISI-SAE 1080,?,3600,260,0.82,0.75,0.054,0.055,0.3,0,0,0,0,0,0,59.5
"Grange and Baughman, 1956",AISI-SAE 1080,?,3600,315.6,0.82,0.75,0.054,0.055,0.3,0,0,0,0,0,0,56.7
"Grange and Baughman, 1956",AISI-SAE 1080,?,3600,371.1,0.82,0.75,0.054,0.055,0.3,0,0,0,0,0,0,51.0
"Grange and Baughman, 1956",AISI-SAE 1080,?,3600,426.7,0.82,0.75,0.054,0.055,0.3,0,0,0,0,0,0,47.0
"Grange and Baughman, 1956",AISI-SAE 1080,?,3600,482.2,0.82,0.75,0.054,0.055,0.3,0,0,0,0,0,0,43.2
"Grange and Baughman, 1956",AISI-SAE 1080,?,3600,537.8,0.82,0.75,0.054,0.055,0.3,0,0,0,0,0,0,38.8
"Grange and Baughman, 1956",AISI-SAE 1080,?,3600,593.3,0.82,0.75,0.054,0.055,0.3,0,0,0,0,0,0,32.5
"Grange and Baughman, 1956",AISI-SAE 1080,?,3600,648.9,0.82,0.75,0.054,0.055,0.3,0,0,0,0,0,0,27.0
"Grange and Baughman, 1956",AISI-SAE 1080,?,86400,204.4,0.82,0.75,0.054,0.055,0.3,0,0,0,0,0,0,60.0
"Grange and Baughman, 1956",AISI-SAE 1080,?,86400,315.6,0.82,0.75,0.054,0.055,0.3,0,0,0,0,0,0,53.5
"Grange and Baughman, 1956",AISI-SAE 1080,?,86400,426.7,0.82,0.75,0.054,0.055,0.3,0,0,0,0,0,0,43.8
"Grange and Baughman, 1956",AISI-SAE 1080,?,86400,537.8,0.82,0.75,0.054,0.055,0.3,0,0,0,0,0,0,32.0
"Grange and Baughman, 1956",AISI-SAE 1335,?,40,426.7,0.35,1.85,0.02,0.026,0.19,0.01,0.03,0,0,0,0,44.9
"Grange and Baughman, 1956",AISI-SAE 1335,?,40,537.8,0.35,1.85,0.02,0.026,0.19,0.01,0.03,0,0,0,0,38.0
"Grange and Baughman, 1956",AISI-SAE 1335,?,40,593.3,0.35,1.85,0.02,0.026,0.19,0.01,0.03,0,0,0,0,34.7
"Grange and Baughman, 1956",AISI-SAE 1335,?,40,648.9,0.35,1.85,0.02,0.026,0.19,0.01,0.03,0,0,0,0,30.9
"Grange and Baughman, 1956",AISI-SAE 1335,?,120,426.7,0.35,1.85,0.02,0.026,0.19,0.01,0.03,0,0,0,0,43.2
"Grange and Baughman, 1956",AISI-SAE 1335,?,120,537.8,0.35,1.85,0.02,0.026,0.19,0.01,0.03,0,0,0,0,36.1
"Grange and Baughman, 1956",AISI-SAE 1335,?,120,593.3,0.35,1.85,0.02,0.026,0.19,0.01,0.03,0,0,0,0,33.0
"Grange and Baughman, 1956",AISI-SAE 1335,?,120,648.9,0.35,1.85,0.02,0.026,0.19,0.01,0.03,0,0,0,0,29.6
"Grange and Baughman, 1956",AISI-SAE 1335,?,300,426.7,0.35,1.85,0.02,0.026,0.19,0.01,0.03,0,0,0,0,42.6
"Grange and Baughman, 1956",AISI-SAE 1335,?,300,537.8,0.35,1.85,0.02,0.026,0.19,0.01,0.03,0,0,0,0,34.8
"Grange and Baughman, 1956",AISI-SAE 1335,?,300,593.3,0.35,1.85,0.02,0.026,0.19,0.01,0.03,0,0,0,0,32.8
"Grange and Baughman, 1956",AISI-SAE 1335,?,300,648.9,0.35,1.85,0.02,0.026,0.19,0.01,0.03,0,0,0,0,28.1
"Grange and Baughman, 1956",AISI-SAE 1335,?,900,426.7,0.35,1.85,0.02,0.026,0.19,0.01,0.03,0,0,0,0,39.9
"Grange and Baughman, 1956",AISI-SAE 1335,?,900,537.8,0.35,1.85,0.02,0.026,0.19,0.01,0.03,0,0,0,0,33.5
"Grange and Baughman, 1956",AISI-SAE 1335,?,900,593.3,0.35,1.85,0.02,0.026,0.19,0.01,0.03,0,0,0,0,29.8
"Grange and Baughman, 1956",AISI-SAE 1335,?,900,648.9,0.35,1.85,0.02,0.026,0.19,0.01,0.03,0,0,0,0,25.5
"Grange and Baughman, 1956",AISI-SAE 1335,?,3600,204.4,0.35,1.85,0.02,0.026,0.19,0.01,0.03,0,0,0,0,51.6
"Grange and Baughman, 1956",AISI-SAE 1335,?,3600,260,0.35,1.85,0.02,0.026,0.19,0.01,0.03,0,0,0,0,48.6
"Grange and Baughman, 1956",AISI-SAE 1335,?,3600,315.6,0.35,1.85,0.02,0.026,0.19,0.01,0.03,0,0,0,0,46.8
"Grange and Baughman, 1956",AISI-SAE 1335,?,3600,371.1,0.35,1.85,0.02,0.026,0.19,0.01,0.03,0,0,0,0,44.4
"Grange and Baughman, 1956",AISI-SAE 1335,?,3600,426.7,0.35,1.85,0.02,0.026,0.19,0.01,0.03,0,0,0,0,39.1
"Grange and Baughman, 1956",AISI-SAE 1335,?,3600,482.2,0.35,1.85,0.02,0.026,0.19,0.01,0.03,0,0,0,0,34.3
"Grange and Baughman, 1956",AISI-SAE 1335,?,3600,537.8,0.35,1.85,0.02,0.026,0.19,0.01,0.03,0,0,0,0,30.4
"Grange and Baughman, 1956",AISI-SAE 1335,?,3600,593.3,0.35,1.85,0.02,0.026,0.19,0.01,0.03,0,0,0,0,27.1
"Grange and Baughman, 1956",AISI-SAE 1335,?,3600,648.9,0.35,1.85,0.02,0.026,0.19,0.01,0.03,0,0,0,0,21.8
"Grange and Baughman, 1956",AISI-SAE 1335,?,7200,204.4,0.35,1.85,0.02,0.026,0.19,0.01,0.03,0,0,0,0,51.2
"Grange and Baughman, 1956",AISI-SAE 1335,?,7200,315.6,0.35,1.85,0.02,0.026,0.19,0.01,0.03,0,0,0,0,46.4
"Grange and Baughman, 1956",AISI-SAE 1335,?,7200,426.7,0.35,1.85,0.02,0.026,0.19,0.01,0.03,0,0,0,0,37.9
"Grange and Baughman, 1956",AISI-SAE 1335,?,7200,537.8,0.35,1.85,0.02,0.026,0.19,0.01,0.03,0,0,0,0,28.8
"Grange and Baughman, 1956",AISI-SAE 1335,?,7200,648.9,0.35,1.85,0.02,0.026,0.19,0.01,0.03,0,0,0,0,18.5
"Grange and Baughman, 1956",AISI-SAE 1335,?,14400,204.4,0.35,1.85,0.02,0.026,0.19,0.01,0.03,0,0,0,0,50.8
"Grange and Baughman, 1956",AISI-SAE 1335,?,14400,315.6,0.35,1.85,0.02,0.026,0.19,0.01,0.03,0,0,0,0,46.3
"Grange and Baughman, 1956",AISI-SAE 1335,?,14400,426.7,0.35,1.85,0.02,0.026,0.19,0.01,0.03,0,0,0,0,37.4
"Grange and Baughman, 1956",AISI-SAE 1335,?,14400,537.8,0.35,1.85,0.02,0.026,0.19,0.01,0.03,0,0,0,0,27.7
"Grange and Baughman, 1956",AISI-SAE 1335,?,14400,648.9,0.35,1.85,0.02,0.026,0.19,0.01,0.03,0,0,0,0,16.7
"Grange and Baughman, 1956",AISI-SAE 1335,?,28800,204.4,0.35,1.85,0.02,0.026,0.19,0.01,0.03,0,0,0,0,50.5
"Grange and Baughman, 1956",AISI-SAE 1335,?,28800,315.6,0.35,1.85,0.02,0.026,0.19,0.01,0.03,0,0,0,0,46.5
"Grange and Baughman, 1956",AISI-SAE 1335,?,28800,426.7,0.35,1.85,0.02,0.026,0.19,0.01,0.03,0,0,0,0,37.3
"Grange and Baughman, 1956",AISI-SAE 1335,?,28800,537.8,0.35,1.85,0.02,0.026,0.19,0.01,0.03,0,0,0,0,26.7
"Grange and Baughman, 1956",AISI-SAE 1335,?,28800,648.9,0.35,1.85,0.02,0.026,0.19,0.01,0.03,0,0,0,0,14.8
"Grange and Baughman, 1956",AISI-SAE 1335,?,57600,204.4,0.35,1.85,0.02,0.026,0.19,0.01,0.03,0,0,0,0,50.7
"Grange and Baughman, 1956",AISI-SAE 1335,?,57600,315.6,0.35,1.85,0.02,0.026,0.19,0.01,0.03,0,0,0,0,46.7
"Grange and Baughman, 1956",AISI-SAE 1335,?,57600,426.7,0.35,1.85,0.02,0.026,0.19,0.01,0.03,0,0,0,0,36.8
"Grange and Baughman, 1956",AISI-SAE 1335,?,57600,537.8,0.35,1.85,0.02,0.026,0.19,0.01,0.03,0,0,0,0,25.5
"Grange and Baughman, 1956",AISI-SAE 1335,?,57600,648.9,0.35,1.85,0.02,0.026,0.19,0.01,0.03,0,0,0,0,13.1
"Grange and Baughman, 1956",AISI-SAE 1335,?,115200,204.4,0.35,1.85,0.02,0.026,0.19,0.01,0.03,0,0,0,0,50.3
"Grange and Baughman, 1956",AISI-SAE 1335,?,115200,315.6,0.35,1.85,0.02,0.026,0.19,0.01,0.03,0,0,0,0,46.5
"Grange and Baughman, 1956",AISI-SAE 1335,?,115200,426.7,0.35,1.85,0.02,0.026,0.19,0.01,0.03,0,0,0,0,36.4
"Grange and Baughman, 1956",AISI-SAE 1335,?,115200,537.8,0.35,1.85,0.02,0.026,0.19,0.01,0.03,0,0,0,0,24.2
"Grange and Baughman, 1956",AISI-SAE 1335,?,115200,648.9,0.35,1.85,0.02,0.026,0.19,0.01,0.03,0,0,0,0,12.4
"Grange and Baughman, 1956",AISI-SAE 2340,?,40,426.7,0.37,0.68,0.014,0.021,0.21,3.41,0.05,0,0,0,0,43.7
"Grange and Baughman, 1956",AISI-SAE 2340,?,40,537.8,0.37,0.68,0.014,0.021,0.21,3.41,0.05,0,0,0,0,37.0
"Grange and Baughman, 1956",AISI-SAE 2340,?,40,593.3,0.37,0.68,0.014,0.021,0.21,3.41,0.05,0,0,0,0,33.6
"Grange and Baughman, 1956",AISI-SAE 2340,?,40,648.9,0.37,0.68,0.014,0.021,0.21,3.41,0.05,0,0,0,0,30.7
"Grange and Baughman, 1956",AISI-SAE 2340,?,120,426.7,0.37,0.68,0.014,0.021,0.21,3.41,0.05,0,0,0,0,41.6
"Grange and Baughman, 1956",AISI-SAE 2340,?,120,537.8,0.37,0.68,0.014,0.021,0.21,3.41,0.05,0,0,0,0,34.7
"Grange and Baughman, 1956",AISI-SAE 2340,?,120,593.3,0.37,0.68,0.014,0.021,0.21,3.41,0.05,0,0,0,0,32.3
"Grange and Baughman, 1956",AISI-SAE 2340,?,120,648.9,0.37,0.68,0.014,0.021,0.21,3.41,0.05,0,0,0,0,27.4
"Grange and Baughman, 1956",AISI-SAE 2340,?,300,426.7,0.37,0.68,0.014,0.021,0.21,3.41,0.05,0,0,0,0,40.0
"Grange and Baughman, 1956",AISI-SAE 2340,?,300,537.8,0.37,0.68,0.014,0.021,0.21,3.41,0.05,0,0,0,0,32.8
"Grange and Baughman, 1956",AISI-SAE 2340,?,300,593.3,0.37,0.68,0.014,0.021,0.21,3.41,0.05,0,0,0,0,30.2
"Grange and Baughman, 1956",AISI-SAE 2340,?,300,648.9,0.37,0.68,0.014,0.021,0.21,3.41,0.05,0,0,0,0,26.5
"Grange and Baughman, 1956",AISI-SAE 2340,?,900,426.7,0.37,0.68,0.014,0.021,0.21,3.41,0.05,0,0,0,0,39.3
"Grange and Baughman, 1956",AISI-SAE 2340,?,900,537.8,0.37,0.68,0.014,0.021,0.21,3.41,0.05,0,0,0,0,31.6
"Grange and Baughman, 1956",AISI-SAE 2340,?,900,593.3,0.37,0.68,0.014,0.021,0.21,3.41,0.05,0,0,0,0,27.6
"Grange and Baughman, 1956",AISI-SAE 2340,?,900,648.9,0.37,0.68,0.014,0.021,0.21,3.41,0.05,0,0,0,0,24.2
"Grange and Baughman, 1956",AISI-SAE 2340,?,3600,204.4,0.37,0.68,0.014,0.021,0.21,3.41,0.05,0,0,0,0,51.9
"Grange and Baughman, 1956",AISI-SAE 2340,?,3600,260,0.37,0.68,0.014,0.021,0.21,3.41,0.05,0,0,0,0,49.7
"Grange and Baughman, 1956",AISI-SAE 2340,?,3600,315.6,0.37,0.68,0.014,0.021,0.21,3.41,0.05,0,0,0,0,47.0
"Grange and Baughman, 1956",AISI-SAE 2340,?,3600,371.1,0.37,0.68,0.014,0.021,0.21,3.41,0.05,0,0,0,0,42.7
"Grange and Baughman, 1956",AISI-SAE 2340,?,3600,426.7,0.37,0.68,0.014,0.021,0.21,3.41,0.05,0,0,0,0,37.5
"Grange and Baughman, 1956",AISI-SAE 2340,?,3600,482.2,0.37,0.68,0.014,0.021,0.21,3.41,0.05,0,0,0,0,33.6
"Grange and Baughman, 1956",AISI-SAE 2340,?,3600,537.8,0.37,0.68,0.014,0.021,0.21,3.41,0.05,0,0,0,0,30.2
"Grange and Baughman, 1956",AISI-SAE 2340,?,3600,593.3,0.37,0.68,0.014,0.021,0.21,3.41,0.05,0,0,0,0,25.6
