Repository: trabanttrump-source/Heat-treatment-education-software-kit

Steel Heat Treatment Analysis Suite
A comprehensive collection of professional metallurgical software tools for steel heat treatment analysis, prediction, and simulation. This suite includes three specialized applications for tempering analysis, transformation diagrams, and hardenability calculations.

📋 Applications Overview
1. Temperdata 1.2
Steel Tempering Analysis Software

Temperdata is designed for visualization and analysis of steel tempering process data. It enables viewing tempering curves for various steel grades, reviewing chemical compositions, and exporting data and plots.

Key Features:
Data Visualization: Interactive tempering curves with tooltips showing detailed information

File: Tempering data for carbon and low alloy steels - Raiipa.csv (part 2 of 4)
Source,Steel type,Initial hardness (HRC) - post quenching,Tempering time (s),Tempering temperature (ºC),C (%wt),Mn (%wt),P (%wt),S (%wt),Si (%wt),Ni (%wt),Cr (%wt),Mo (%wt),V (%wt),Al (%wt),Cu (%wt),Final hardness (HRC) - post tempering
"Grange and Baughman, 1956",AISI-SAE 2340,?,3600,648.9,0.37,0.68,0.014,0.021,0.21,3.41,0.05,0,0,0,0,20.5
"Grange and Baughman, 1956",AISI-SAE 2340,?,7200,204.4,0.37,0.68,0.014,0.021,0.21,3.41,0.05,0,0,0,0,52.1
"Grange and Baughman, 1956",AISI-SAE 2340,?,7200,315.6,0.37,0.68,0.014,0.021,0.21,3.41,0.05,0,0,0,0,46.1
"Grange and Baughman, 1956",AISI-SAE 2340,?,7200,426.7,0.37,0.68,0.014,0.021,0.21,3.41,0.05,0,0,0,0,36.8
"Grange and Baughman, 1956",AISI-SAE 2340,?,7200,537.8,0.37,0.68,0.014,0.021,0.21,3.41,0.05,0,0,0,0,27.6
"Grange and Baughman, 1956",AISI-SAE 2340,?,7200,648.9,0.37,0.68,0.014,0.021,0.21,3.41,0.05,0,0,0,0,18.1
"Grange and Baughman, 1956",AISI-SAE 2340,?,14400,204.4,0.37,0.68,0.014,0.021,0.21,3.41,0.05,0,0,0,0,51.7
"Grange and Baughman, 1956",AISI-SAE 2340,?,14400,315.6,0.37,0.68,0.014,0.021,0.21,3.41,0.05,0,0,0,0,45.5
"Grange and Baughman, 1956",AISI-SAE 2340,?,14400,426.7,0.37,0.68,0.014,0.021,0.21,3.41,0.05,0,0,0,0,35.7
"Grange and Baughman, 1956",AISI-SAE 2340,?,14400,537.8,0.37,0.68,0.014,0.021,0.21,3.41,0.05,0,0,0,0,26.1
"Grange and Baughman, 1956",AISI-SAE 2340,?,14400,648.9,0.37,0.68,0.014,0.021,0.21,3.41,0.05,0,0,0,0,17.1
"Grange and Baughman, 1956",AISI-SAE 2340,?,28800,204.4,0.37,0.68,0.014,0.021,0.21,3.41,0.05,0,0,0,0,51.9
"Grange and Baughman, 1956",AISI-SAE 2340,?,28800,315.6,0.37,0.68,0.014,0.021,0.21,3.41,0.05,0,0,0,0,45.2
"Grange and Baughman, 1956",AISI-SAE 2340,?,28800,426.7,0.37,0.68,0.014,0.021,0.21,3.41,0.05,0,0,0,0,35.6
"Grange and Baughman, 1956",AISI-SAE 2340,?,28800,537.8,0.37,0.68,0.014,0.021,0.21,3.41,0.05,0,0,0,0,24.9
"Grange and Baughman, 1956",AISI-SAE 2340,?,28800,648.9,0.37,0.68,0.014,0.021,0.21,3.41,0.05,0,0,0,0,16.1
"Grange and Baughman, 1956",AISI-SAE 2340,?,57600,204.4,0.37,0.68,0.014,0.021,0.21,3.41,0.05,0,0,0,0,51.7
"Grange and Baughman, 1956",AISI-SAE 2340,?,57600,315.6,0.37,0.68,0.014,0.021,0.21,3.41,0.05,0,0,0,0,44.9
"Grange and Baughman, 1956",AISI-SAE 2340,?,57600,426.7,0.37,0.68,0.014,0.021,0.21,3.41,0.05,0,0,0,0,35.4
"Grange and Baughman, 1956",AISI-SAE 2340,?,57600,537.8,0.37,0.68,0.014,0.021,0.21,3.41,0.05,0,0,0,0,24.1
"Grange and Baughman, 1956",AISI-SAE 2340,?,57600,648.9,0.37,0.68,0.014,0.021,0.21,3.41,0.05,0,0,0,0,15.0
"Grange and Baughman, 1956",AISI-SAE 2340,?,115200,204.4,0.37,0.68,0.014,0.021,0.21,3.41,0.05,0,0,0,0,51.3
"Grange and Baughman, 1956",AISI-SAE 2340,?,115200,315.6,0.37,0.68,0.014,0.021,0.21,3.41,0.05,0,0,0,0,44.4
"Grange and Baughman, 1956",AISI-SAE 2340,?,115200,426.7,0.37,0.68,0.014,0.021,0.21,3.41,0.05,0,0,0,0,34.5
"Grange and Baughman, 1956",AISI-SAE 2340,?,115200,537.8,0.37,0.68,0.014,0.021,0.21,3.41,0.05,0,0,0,0,22.9
"Grange and Baughman, 1956",AISI-SAE 2340,?,115200,648.9,0.37,0.68,0.014,0.021,0.21,3.41,0.05,0,0,0,0,13.7
"Grange and Baughman, 1956",AISI-SAE 3140,?,40,426.7,0.38,0.72,0.019,0.033,0.21,1.32,0.49,0,0,0,0,44.7
"Grange and Baughman, 1956",AISI-SAE 3140,?,40,537.8,0.38,0.72,0.019,0.033,0.21,1.32,0.49,0,0,0,0,38.7
"Grange and Baughman, 1956",AISI-SAE 3140,?,40,593.3,0.38,0.72,0.019,0.033,0.21,1.32,0.49,0,0,0,0,35.1
"Grange and Baughman, 1956",AISI-SAE 3140,?,40,648.9,0.38,0.72,0.019,0.033,0.21,1.32,0.49,0,0,0,0,31.7
"Grange and Baughman, 1956",AISI-SAE 3140,?,120,426.7,0.38,0.72,0.019,0.033,0.21,1.32,0.49,0,0,0,0,44.2
"Grange and Baughman, 1956",AISI-SAE 3140,?,120,537.8,0.38,0.72,0.019,0.033,0.21,1.32,0.49,0,0,0,0,37.5
"Grange and Baughman, 1956",AISI-SAE 3140,?,120,593.3,0.38,0.72,0.019,0.033,0.21,1.32,0.49,0,0,0,0,33.6
"Grange and Baughman, 1956",AISI-SAE 3140,?,120,648.9,0.38,0.72,0.019,0.033,0.21,1.32,0.49,0,0,0,0,30.0
"Grange and Baughman, 1956",AISI-SAE 3140,?,300,426.7,0.38,0.72,0.019,0.033,0.21,1.32,0.49,0,0,0,0,43.0
"Grange and Baughman, 1956",AISI-SAE 3140,?,300,537.8,0.38,0.72,0.019,0.033,0.21,1.32,0.49,0,0,0,0,35.8
"Grange and Baughman, 1956",AISI-SAE 3140,?,300,593.3,0.38,0.72,0.019,0.033,0.21,1.32,0.49,0,0,0,0,31.4
"Grange and Baughman, 1956",AISI-SAE 3140,?,300,648.9,0.38,0.72,0.019,0.033,0.21,1.32,0.49,0,0,0,0,28.7
"Grange and Baughman, 1956",AISI-SAE 3140,?,900,426.7,0.38,0.72,0.019,0.033,0.21,1.32,0.49,0,0,0,0,41.9
"Grange and Baughman, 1956",AISI-SAE 3140,?,900,537.8,0.38,0.72,0.019,0.033,0.21,1.32,0.49,0,0,0,0,34.1
"Grange and Baughman, 1956",AISI-SAE 3140,?,900,593.3,0.38,0.72,0.019,0.033,0.21,1.32,0.49,0,0,0,0,30.2
"Grange and Baughman, 1956",AISI-SAE 3140,?,900,648.9,0.38,0.72,0.019,0.033,0.21,1.32,0.49,0,0,0,0,26.4
"Grange and Baughman, 1956",AISI-SAE 3140,?,3600,204.4,0.38,0.72,0.019,0.033,0.21,1.32,0.49,0,0,0,0,52.1
"Grange and Baughman, 1956",AISI-SAE 3140,?,3600,260,0.38,0.72,0.019,0.033,0.21,1.32,0.49,0,0,0,0,49.5
"Grange and Baughman, 1956",AISI-SAE 3140,?,3600,315.6,0.38,0.72,0.019,0.033,0.21,1.32,0.49,0,0,0,0,47.7
"Grange and Baughman, 1956",AISI-SAE 3140,?,3600,371.1,0.38,0.72,0.019,0.033,0.21,1.32,0.49,0,0,0,0,44.9
"Grange and Baughman, 1956",AISI-SAE 3140,?,3600,426.7,0.38,0.72,0.019,0.033,0.21,1.32,0.49,0,0,0,0,40.7
"Grange and Baughman, 1956",AISI-SAE 3140,?,3600,482.2,0.38,0.72,0.019,0.033,0.21,1.32,0.49,0,0,0,0,35.8
"Grange and Baughman, 1956",AISI-SAE 3140,?,3600,537.8,0.38,0.72,0.019,0.033,0.21,1.32,0.49,0,0,0,0,31.4
"Grange and Baughman, 1956",AISI-SAE 3140,?,3600,593.3,0.38,0.72,0.019,0.033,0.21,1.32,0.49,0,0,0,0,27.8
"Grange and Baughman, 1956",AISI-SAE 3140,?,3600,648.9,0.38,0.72,0.019,0.033,0.21,1.32,0.49,0,0,0,0,24.7
"Grange and Baughman, 1956",AISI-SAE 3140,?,7200,204.4,0.38,0.72,0.019,0.033,0.21,1.32,0.49,0,0,0,0,52.0
"Grange and Baughman, 1956",AISI-SAE 3140,?,7200,315.6,0.38,0.72,0.019,0.033,0.21,1.32,0.49,0,0,0,0,46.6
"Grange and Baughman, 1956",AISI-SAE 3140,?,7200,426.7,0.38,0.72,0.019,0.033,0.21,1.32,0.49,0,0,0,0,38.8
"Grange and Baughman, 1956",AISI-SAE 3140,?,7200,537.8,0.38,0.72,0.019,0.033,0.21,1.32,0.49,0,0,0,0,29.9
"Grange and Baughman, 1956",AISI-SAE 3140,?,7200,648.9,0.38,0.72,0.019,0.033,0.21,1.32,0.49,0,0,0,0,22.1
"Grange and Baughman, 1956",AISI-SAE 3140,?,14400,204.4,0.38,0.72,0.019,0.033,0.21,1.32,0.49,0,0,0,0,51.5
"Grange and Baughman, 1956",AISI-SAE 3140,?,14400,315.6,0.38,0.72,0.019,0.033,0.21,1.32,0.49,0,0,0,0,46.9
"Grange and Baughman, 1956",AISI-SAE 3140,?,14400,426.7,0.38,0.72,0.019,0.033,0.21,1.32,0.49,0,0,0,0,38.5
"Grange and Baughman, 1956",AISI-SAE 3140,?,14400,537.8,0.38,0.72,0.019,0.033,0.21,1.32,0.49,0,0,0,0,28.4
"Grange and Baughman, 1956",AISI-SAE 3140,?,14400,648.9,0.38,0.72,0.019,0.033,0.21,1.32,0.49,0,0,0,0,20.7
"Grange and Baughman, 1956",AISI-SAE 3140,?,28800,204.4,0.38,0.72,0.019,0.033,0.21,1.32,0.49,0,0,0,0,50.5
"Grange and Baughman, 1956",AISI-SAE 3140,?,28800,315.6,0.38,0.72,0.019,0.033,0.21,1.32,0.49,0,0,0,0,46.2
"Grange and Baughman, 1956",AISI-SAE 3140,?,28800,426.7,0.38,0.72,0.019,0.033,0.21,1.32,0.49,0,0,0,0,37.5
"Grange and Baughman, 1956",AISI-SAE 3140,?,28800,537.8,0.38,0.72,0.019,0.033,0.21,1.32,0.49,0,0,0,0,27.4
"Grange and Baughman, 1956",AISI-SAE 3140,?,28800,648.9,0.38,0.72,0.019,0.033,0.21,1.32,0.49,0,0,0,0,18.7
"Grange and Baughman, 1956",AISI-SAE 3140,?,57600,204.4,0.38,0.72,0.019,0.033,0.21,1.32,0.49,0,0,0,0,50.4
"Grange and Baughman, 1956",AISI-SAE 3140,?,57600,315.6,0.38,0.72,0.019,0.033,0.21,1.32,0.49,0,0,0,0,46.5
"Grange and Baughman, 1956",AISI-SAE 3140,?,57600,426.7,0.38,0.72,0.019,0.033,0.21,1.32,0.49,0,0,0,0,37.2
"Grange and Baughman, 1956",AISI-SAE 3140,?,57600,537.8,0.38,0.72,0.019,0.033,0.21,1.32,0.49,0,0,0,0,26.4
"Grange and Baughman, 1956",AISI-SAE 3140,?,57600,648.9,0.38,0.72,0.019,0.033,0.21,1.32,0.49,0,0,0,0,16.1
"Grange and Baughman, 1956",AISI-SAE 3140,?,115200,204.4,0.38,0.72,0.019,0.033,0.21,1.32,0.49,0,0,0,0,50.7
"Grange and Baughman, 1956",AISI-SAE 3140,?,115200,315.6,0.38,0.72,0.019,0.033,0.21,1.32,0.49,0,0,0,0,46.3
"Grange and Baughman, 1956",AISI-SAE 3140,?,115200,426.7,0.38,0.72,0.019,0.033,0.21,1.32,0.49,0,0,0,0,36.3
"Grange and Baughman, 1956",AISI-SAE 3140,?,115200,537.8,0.38,0.72,0.019,0.033,0.21,1.32,0.49,0,0,0,0,25.2
"Grange and Baughman, 1956",AISI-SAE 3140,?,115200,648.9,0.38,0.72,0.019,0.033,0.21,1.32,0.49,0,0,0,0,14.6
"Grange and Baughman, 1956",AISI-SAE 4027,?,600,204.4,0.26,0.87,0.015,0.03,0.29,0.03,0.06,0.26,0,0,0,50.3
"Grange and Baughman, 1956",AISI-SAE 4027,?,600,260,0.26,0.87,0.015,0.03,0.29,0.03,0.06,0.26,0,0,0,46.4
"Grange and Baughman, 1956",AISI-SAE 4027,?,600,315.6,0.26,0.87,0.015,0.03,0.29,0.03,0.06,0.26,0,0,0,43.0
"Grange and Baughman, 1956",AISI-SAE 4027,?,600,371.1,0.26,0.87,0.015,0.03,0.29,0.03,0.06,0.26,0,0,0,40.7
"Grange and Baughman, 1956",AISI-SAE 4027,?,600,426.7,0.26,0.87,0.015,0.03,0.29,0.03,0.06,0.26,0,0,0,38.0
"Grange and Baughman, 1956",AISI-SAE 4027,?,600,482.2,0.26,0.87,0.015,0.03,0.29,0.03,0.06,0.26,0,0,0,34.8
"Grange and Baughman, 1956",AISI-SAE 4027,?,600,537.8,0.26,0.87,0.015,0.03,0.29,0.03,0.06,0.26,0,0,0,31.5
"Grange and Baughman, 1956",AISI-SAE 4027,?,600,593.3,0.26,0.87,0.015,0.03,0.29,0.03,0.06,0.26,0,0,0,28.6
"Grange and Baughman, 1956",AISI-SAE 4027,?,600,648.9,0.26,0.87,0.015,0.03,0.29,0.03,0.06,0.26,0,0,0,25.0
"Grange and Baughman, 1956",AISI-SAE 4027,?,600,704.4,0.26,0.87,0.015,0.03,0.29,0.03,0.06,0.26,0,0,0,20.5
"Grange and Baughman, 1956",AISI-SAE 4027,?,3600,204.4,0.26,0.87,0.015,0.03,0.29,0.03,0.06,0.26,0,0,0,49.0
"Grange and Baughman, 1956",AISI-SAE 4027,?,3600,260,0.26,0.87,0.015,0.03,0.29,0.03,0.06,0.26,0,0,0,45.5
"Grange and Baughman, 1956",AISI-SAE 4027,?,3600,315.6,0.26,0.87,0.015,0.03,0.29,0.03,0.06,0.26,0,0,0,42.5
"Grange and Baughman, 1956",AISI-SAE 4027,?,3600,371.1,0.26,0.87,0.015,0.03,0.29,0.03,0.06,0.26,0,0,0,39.7
"Grange and Baughman, 1956",AISI-SAE 4027,?,3600,426.7,0.26,0.87,0.015,0.03,0.29,0.03,0.06,0.26,0,0,0,35.9
"Grange and Baughman, 1956",AISI-SAE 4027,?,3600,482.2,0.26,0.87,0.015,0.03,0.29,0.03,0.06,0.26,0,0,0,32.5
"Grange and Baughman, 1956",AISI-SAE 4027,?,3600,537.8,0.26,0.87,0.015,0.03,0.29,0.03,0.06,0.26,0,0,0,29.7
"Grange and Baughman, 1956",AISI-SAE 4027,?,3600,593.3,0.26,0.87,0.015,0.03,0.29,0.03,0.06,0.26,0,0,0,27.0
"Grange and Baughman, 1956",AISI-SAE 4027,?,3600,648.9,0.26,0.87,0.015,0.03,0.29,0.03,0.06,0.26,0,0,0,22.0
"Grange and Baughman, 1956",AISI-SAE 4027,?,3600,704.4,0.26,0.87,0.015,0.03,0.29,0.03,0.06,0.26,0,0,0,15.5
"Grange and Baughman, 1956",AISI-SAE 4027,?,14400,204.4,0.26,0.87,0.015,0.03,0.29,0.03,0.06,0.26,0,0,0,47.4
"Grange and Baughman, 1956",AISI-SAE 4027,?,14400,260,0.26,0.87,0.015,0.03,0.29,0.03,0.06,0.26,0,0,0,45.0
"Grange and Baughman, 1956",AISI-SAE 4027,?,14400,315.6,0.26,0.87,0.015,0.03,0.29,0.03,0.06,0.26,0,0,0,41.5
"Grange and Baughman, 1956",AISI-SAE 4027,?,14400,371.1,0.26,0.87,0.015,0.03,0.29,0.03,0.06,0.26,0,0,0,38.7
"Grange and Baughman, 1956",AISI-SAE 4027,?,14400,426.7,0.26,0.87,0.015,0.03,0.29,0.03,0.06,0.26,0,0,0,35.0
"Grange and Baughman, 1956",AISI-SAE 4027,?,14400,482.2,0.26,0.87,0.015,0.03,0.29,0.03,0.06,0.26,0,0,0,32.0
"Grange and Baughman, 1956",AISI-SAE 4027,?,14400,537.8,0.26,0.87,0.015,0.03,0.29,0.03,0.06,0.26,0,0,0,29.1
"Grange and Baughman, 1956",AISI-SAE 4027,?,14400,593.3,0.26,0.87,0.015,0.03,0.29,0.03,0.06,0.26,0,0,0,25.0
"Grange and Baughman, 1956",AISI-SAE 4027,?,14400,648.9,0.26,0.87,0.015,0.03,0.29,0.03,0.06,0.26,0,0,0,19.0
"Grange and Baughman, 1956",AISI-SAE 4027,?,14400,704.4,0.26,0.87,0.015,0.03,0.29,0.03,0.06,0.26,0,0,0,12.0
"Grange and Baughman, 1956",AISI-SAE 4027,?,86400,204.4,0.26,0.87,0.015,0.03,0.29,0.03,0.06,0.26,0,0,0,46.0
"Grange and Baughman, 1956",AISI-SAE 4027,?,86400,260,0.26,0.87,0.015,0.03,0.29,0.03,0.06,0.26,0,0,0,44.2
"Grange and Baughman, 1956",AISI-SAE 4027,?,86400,315.6,0.26,0.87,0.015,0.03,0.29,0.03,0.06,0.26,0,0,0,40.7
"Grange and Baughman, 1956",AISI-SAE 4027,?,86400,371.1,0.26,0.87,0.015,0.03,0.29,0.03,0.06,0.26,0,0,0,37.5
"Grange and Baughman, 1956",AISI-SAE 4027,?,86400,426.7,0.26,0.87,0.015,0.03,0.29,0.03,0.06,0.26,0,0,0,34.1
"Grange and Baughman, 1956",AISI-SAE 4027,?,86400,482.2,0.26,0.87,0.015,0.03,0.29,0.03,0.06,0.26,0,0,0,31.0
"Grange and Baughman, 1956",AISI-SAE 4027,?,86400,537.8,0.26,0.87,0.015,0.03,0.29,0.03,0.06,0.26,0,0,0,28.1
"Grange and Baughman, 1956",AISI-SAE 4027,?,86400,593.3,0.26,0.87,0.015,0.03,0.29,0.03,0.06,0.26,0,0,0,23.0
"Grange and Baughman, 1956",AISI-SAE 4027,?,86400,648.9,0.26,0.87,0.015,0.03,0.29,0.03,0.06,0.26,0,0,0,15.5
"Grange and Baughman, 1956",AISI-SAE 4027,?,86400,704.4,0.26,0.87,0.015,0.03,0.29,0.03,0.06,0.26,0,0,0,6.0
"Grange and Baughman, 1956",AISI-SAE 4037,?,600,204.4,0.35,0.8,0.022,0.028,0.24,0.06,0.06,0.25,0,0,0,52.6
"Grange and Baughman, 1956",AISI-SAE 4037,?,600,260,0.35,0.8,0.022,0.028,0.24,0.06,0.06,0.25,0,0,0,51.0
"Grange and Baughman, 1956",AISI-SAE 4037,?,600,315.6,0.35,0.8,0.022,0.028,0.24,0.06,0.06,0.25,0,0,0,47.6
"Grange and Baughman, 1956",AISI-SAE 4037,?,600,371.1,0.35,0.8,0.022,0.028,0.24,0.06,0.06,0.25,0,0,0,45.0
"Grange and Baughman, 1956",AISI-SAE 4037,?,600,426.7,0.35,0.8,0.022,0.028,0.24,0.06,0.06,0.25,0,0,0,42.0
"Grange and Baughman, 1956",AISI-SAE 4037,?,600,482.2,0.35,0.8,0.022,0.028,0.24,0.06,0.06,0.25,0,0,0,38.5
"Grange and Baughman, 1956",AISI-SAE 4037,?,600,537.8,0.35,0.8,0.022,0.028,0.24,0.06,0.06,0.25,0,0,0,35.6
"Grange and Baughman, 1956",AISI-SAE 4037,?,600,593.3,0.35,0.8,0.022,0.028,0.24,0.06,0.06,0.25,0,0,0,32.7
"Grange and Baughman, 1956",AISI-SAE 4037,?,600,648.9,0.35,0.8,0.022,0.028,0.24,0.06,0.06,0.25,0,0,0,28.5
"Grange and Baughman, 1956",AISI-SAE 4037,?,600,704.4,0.35,0.8,0.022,0.028,0.24,0.06,0.06,0.25,0,0,0,23.0
"Grange and Baughman, 1956",AISI-SAE 4037,?,3600,204.4,0.35,0.8,0.022,0.028,0.24,0.06,0.06,0.25,0,0,0,51.6
"Grange and Baughman, 1956",AISI-SAE 4037,?,3600,260,0.35,0.8,0.022,0.028,0.24,0.06,0.06,0.25,0,0,0,49.0
"Grange and Baughman, 1956",AISI-SAE 4037,?,3600,315.6,0.35,0.8,0.022,0.028,0.24,0.06,0.06,0.25,0,0,0,47.0
"Grange and Baughman, 1956",AISI-SAE 4037,?,3600,371.1,0.35,0.8,0.022,0.028,0.24,0.06,0.06,0.25,0,0,0,43.9
"Grange and Baughman, 1956",AISI-SAE 4037,?,3600,426.7,0.35,0.8,0.022,0.028,0.24,0.06,0.06,0.25,0,0,0,40.5
"Grange and Baughman, 1956",AISI-SAE 4037,?,3600,482.2,0.35,0.8,0.022,0.028,0.24,0.06,0.06,0.25,0,0,0,37.0
"Grange and Baughman, 1956",AISI-SAE 4037,?,3600,537.8,0.35,0.8,0.022,0.028,0.24,0.06,0.06,0.25,0,0,0,34.0
"Grange and Baughman, 1956",AISI-SAE 4037,?,3600,593.3,0.35,0.8,0.022,0.028,0.24,0.06,0.06,0.25,0,0,0,31.0
"Grange and Baughman, 1956",AISI-SAE 4037,?,3600,648.9,0.35,0.8,0.022,0.028,0.24,0.06,0.06,0.25,0,0,0,25.0
"Grange and Baughman, 1956",AISI-SAE 4037,?,3600,704.4,0.35,0.8,0.022,0.028,0.24,0.06,0.06,0.25,0,0,0,18.0
"Grange and Baughman, 1956",AISI-SAE 4037,?,14400,204.4,0.35,0.8,0.022,0.028,0.24,0.06,0.06,0.25,0,0,0,51.5
"Grange and Baughman, 1956",AISI-SAE 4037,?,14400,260,0.35,0.8,0.022,0.028,0.24,0.06,0.06,0.25,0,0,0,48.1
"Grange and Baughman, 1956",AISI-SAE 4037,?,14400,315.6,0.35,0.8,0.022,0.028,0.24,0.06,0.06,0.25,0,0,0,45.7
"Grange and Baughman, 1956",AISI-SAE 4037,?,14400,371.1,0.35,0.8,0.022,0.028,0.24,0.06,0.06,0.25,0,0,0,42.9
"Grange and Baughman, 1956",AISI-SAE 4037,?,14400,426.7,0.35,0.8,0.022,0.028,0.24,0.06,0.06,0.25,0,0,0,39.5
"Grange and Baughman, 1956",AISI-SAE 4037,?,14400,482.2,0.35,0.8,0.022,0.028,0.24,0.06,0.06,0.25,0,0,0,36.1
"Grange and Baughman, 1956",AISI-SAE 4037,?,14400,537.8,0.35,0.8,0.022,0.028,0.24,0.06,0.06,0.25,0,0,0,32.5
"Grange and Baughman, 1956",AISI-SAE 4037,?,14400,593.3,0.35,0.8,0.022,0.028,0.24,0.06,0.06,0.25,0,0,0,29.5
"Grange and Baughman, 1956",AISI-SAE 4037,?,14400,648.9,0.35,0.8,0.022,0.028,0.24,0.06,0.06,0.25,0,0,0,22.2
"Grange and Baughman, 1956",AISI-SAE 4037,?,14400,704.4,0.35,0.8,0.022,0.028,0.24,0.06,0.06,0.25,0,0,0,13.5
"Grange and Baughman, 1956",AISI-SAE 4037,?,86400,204.4,0.35,0.8,0.022,0.028,0.24,0.06,0.06,0.25,0,0,0,50.7
"Grange and Baughman, 1956",AISI-SAE 4037,?,86400,260,0.35,0.8,0.022,0.028,0.24,0.06,0.06,0.25,0,0,0,47.7
"Grange and Baughman, 1956",AISI-SAE 4037,?,86400,315.6,0.35,0.8,0.022,0.028,0.24,0.06,0.06,0.25,0,0,0,45.2
"Grange and Baughman, 1956",AISI-SAE 4037,?,86400,371.1,0.35,0.8,0.022,0.028,0.24,0.06,0.06,0.25,0,0,0,41.5
"Grange and Baughman, 1956",AISI-SAE 4037,?,86400,426.7,0.35,0.8,0.022,0.028,0.24,0.06,0.06,0.25,0,0,0,38.5
"Grange and Baughman, 1956",AISI-SAE 4037,?,86400,482.2,0.35,0.8,0.022,0.028,0.24,0.06,0.06,0.25,0,0,0,35.0
"Grange and Baughman, 1956",AISI-SAE 4037,?,86400,537.8,0.35,0.8,0.022,0.028,0.24,0.06,0.06,0.25,0,0,0,31.5
"Grange and Baughman, 1956",AISI-SAE 4037,?,86400,593.3,0.35,0.8,0.022,0.028,0.24,0.06,0.06,0.25,0,0,0,26.0
"Grange and Baughman, 1956",AISI-SAE 4037,?,86400,648.9,0.35,0.8,0.022,0.028,0.24,0.06,0.06,0.25,0,0,0,17.2
"Grange and Baughman, 1956",AISI-SAE 4037,?,86400,704.4,0.35,0.8,0.022,0.028,0.24,0.06,0.06,0.25,0,0,0,9.5
"Grange and Baughman, 1956",AISI-SAE 4047,?,600,204.4,0.48,0.94,0.015,0.03,0.16,0.04,0.03,0.25,0,0,0,57.5
"Grange and Baughman, 1956",AISI-SAE 4047,?,600,260,0.48,0.94,0.015,0.03,0.16,0.04,0.03,0.25,0,0,0,53.9
"Grange and Baughman, 1956",AISI-SAE 4047,?,600,315.6,0.48,0.94,0.015,0.03,0.16,0.04,0.03,0.25,0,0,0,50.7
"Grange and Baughman, 1956",AISI-SAE 4047,?,600,371.1,0.48,0.94,0.015,0.03,0.16,0.04,0.03,0.25,0,0,0,48.0
"Grange and Baughman, 1956",AISI-SAE 4047,?,600,426.7,0.48,0.94,0.015,0.03,0.16,0.04,0.03,0.25,0,0,0,45.0
"Grange and Baughman, 1956",AISI-SAE 4047,?,600,482.2,0.48,0.94,0.015,0.03,0.16,0.04,0.03,0.25,0,0,0,41.6
"Grange and Baughman, 1956",AISI-SAE 4047,?,600,537.8,0.48,0.94,0.015,0.03,0.16,0.04,0.03,0.25,0,0,0,39.0
"Grange and Baughman, 1956",AISI-SAE 4047,?,600,593.3,0.48,0.94,0.015,0.03,0.16,0.04,0.03,0.25,0,0,0,34.6
"Grange and Baughman, 1956",AISI-SAE 4047,?,600,648.9,0.48,0.94,0.015,0.03,0.16,0.04,0.03,0.25,0,0,0,29.5
"Grange and Baughman, 1956",AISI-SAE 4047,?,600,704.4,0.48,0.94,0.015,0.03,0.16,0.04,0.03,0.25,0,0,0,25.0
"Grange and Baughman, 1956",AISI-SAE 4047,?,3600,204.4,0.48,0.94,0.015,0.03,0.16,0.04,0.03,0.25,0,0,0,55.5
"Grange and Baughman, 1956",AISI-SAE 4047,?,3600,260,0.48,0.94,0.015,0.03,0.16,0.04,0.03,0.25,0,0,0,51.5
"Grange and Baughman, 1956",AISI-SAE 4047,?,3600,315.6,0.48,0.94,0.015,0.03,0.16,0.04,0.03,0.25,0,0,0,49.5
"Grange and Baughman, 1956",AISI-SAE 4047,?,3600,371.1,0.48,0.94,0.015,0.03,0.16,0.04,0.03,0.25,0,0,0,46.5
"Grange and Baughman, 1956",AISI-SAE 4047,?,3600,426.7,0.48,0.94,0.015,0.03,0.16,0.04,0.03,0.25,0,0,0,43.2
"Grange and Baughman, 1956",AISI-SAE 4047,?,3600,482.2,0.48,0.94,0.015,0.03,0.16,0.04,0.03,0.25,0,0,0,40.0
"Grange and Baughman, 1956",AISI-SAE 4047,?,3600,537.8,0.48,0.94,0.015,0.03,0.16,0.04,0.03,0.25,0,0,0,36.5
"Grange and Baughman, 1956",AISI-SAE 4047,?,3600,593.3,0.48,0.94,0.015,0.03,0.16,0.04,0.03,0.25,0,0,0,33.0
"Grange and Baughman, 1956",AISI-SAE 4047,?,3600,648.9,0.48,0.94,0.015,0.03,0.16,0.04,0.03,0.25,0,0,0,26.2
"Grange and Baughman, 1956",AISI-SAE 4047,?,3600,704.4,0.48,0.94,0.015,0.03,0.16,0.04,0.03,0.25,0,0,0,19.5
"Grange and Baughman, 1956",AISI-SAE 4047,?,14400,204.4,0.48,0.94,0.015,0.03,0.16,0.04,0.03,0.25,0,0,0,55.0
"Grange and Baughman, 1956",AISI-SAE 4047,?,14400,260,0.48,0.94,0.015,0.03,0.16,0.04,0.03,0.25,0,0,0,50.9
"Grange and Baughman, 1956",AISI-SAE 4047,?,14400,315.6,0.48,0.94,0.015,0.03,0.16,0.04,0.03,0.25,0,0,0,48.0
"Grange and Baughman, 1956",AISI-SAE 4047,?,14400,371.1,0.48,0.94,0.015,0.03,0.16,0.04,0.03,0.25,0,0,0,46.0
"Grange and Baughman, 1956",AISI-SAE 4047,?,14400,426.7,0.48,0.94,0.015,0.03,0.16,0.04,0.03,0.25,0,0,0,42.5
"Grange and Baughman, 1956",AISI-SAE 4047,?,14400,482.2,0.48,0.94,0.015,0.03,0.16,0.04,0.03,0.25,0,0,0,39.0
"Grange and Baughman, 1956",AISI-SAE 4047,?,14400,537.8,0.48,0.94,0.015,0.03,0.16,0.04,0.03,0.25,0,0,0,35.5
"Grange and Baughman, 1956",AISI-SAE 4047,?,14400,593.3,0.48,0.94,0.015,0.03,0.16,0.04,0.03,0.25,0,0,0,31.0
"Grange and Baughman, 1956",AISI-SAE 4047,?,14400,648.9,0.48,0.94,0.015,0.03,0.16,0.04,0.03,0.25,0,0,0,22.5
"Grange and Baughman, 1956",AISI-SAE 4047,?,14400,704.4,0.48,0.94,0.015,0.03,0.16,0.04,0.03,0.25,0,0,0,14.0
"Grange and Baughman, 1956",AISI-SAE 4047,?,86400,204.4,0.48,0.94,0.015,0.03,0.16,0.04,0.03,0.25,0,0,0,53.5
"Grange and Baughman, 1956",AISI-SAE 4047,?,86400,260,0.48,0.94,0.015,0.03,0.16,0.04,0.03,0.25,0,0,0,50.2
"Grange and Baughman, 1956",AISI-SAE 4047,?,86400,315.6,0.48,0.94,0.015,0.03,0.16,0.04,0.03,0.25,0,0,0,47.5
"Grange and Baughman, 1956",AISI-SAE 4047,?,86400,371.1,0.48,0.94,0.015,0.03,0.16,0.04,0.03,0.25,0,0,0,44.5
"Grange and Baughman, 1956",AISI-SAE 4047,?,86400,426.7,0.48,0.94,0.015,0.03,0.16,0.04,0.03,0.25,0,0,0,41.5
"Grange and Baughman, 1956",AISI-SAE 4047,?,86400,482.2,0.48,0.94,0.015,0.03,0.16,0.04,0.03,0.25,0,0,0,38.0
"Grange and Baughman, 1956",AISI-SAE 4047,?,86400,537.8,0.48,0.94,0.015,0.03,0.16,0.04,0.03,0.25,0,0,0,34.4
"Grange and Baughman, 1956",AISI-SAE 4047,?,86400,593.3,0.48,0.94,0.015,0.03,0.16,0.04,0.03,0.25,0,0,0,27.5
"Grange and Baughman, 1956",AISI-SAE 4047,?,86400,648.9,0.48,0.94,0.015,0.03,0.16,0.04,0.03,0.25,0,0,0,16.5
"Grange and Baughman, 1956",AISI-SAE 4047,?,86400,704.4,0.48,0.94,0.015,0.03,0.16,0.04,0.03,0.25,0,0,0,7.0
"Grange and Baughman, 1956",AISI-SAE 4068,?,600,204.4,0.68,0.87,0.024,0.029,0.26,0.01,0.03,0.24,0,0,0,61.5
"Grange and Baughman, 1956",AISI-SAE 4068,?,600,260,0.68,0.87,0.024,0.029,0.26,0.01,0.03,0.24,0,0,0,58.5
"Grange and Baughman, 1956",AISI-SAE 4068,?,600,315.6,0.68,0.87,0.024,0.029,0.26,0.01,0.03,0.24,0,0,0,55.0
"Grange and Baughman, 1956",AISI-SAE 4068,?,600,371.1,0.68,0.87,0.024,0.029,0.26,0.01,0.03,0.24,0,0,0,52.0
"Grange and Baughman, 1956",AISI-SAE 4068,?,600,426.7,0.68,0.87,0.024,0.029,0.26,0.01,0.03,0.24,0,0,0,49.0
"Grange and Baughman, 1956",AISI-SAE 4068,?,600,482.2,0.68,0.87,0.024,0.029,0.26,0.01,0.03,0.24,0,0,0,44.9
"Grange and Baughman, 1956",AISI-SAE 4068,?,600,537.8,0.68,0.87,0.024,0.029,0.26,0.01,0.03,0.24,0,0,0,41.6
"Grange and Baughman, 1956",AISI-SAE 4068,?,600,593.3,0.68,0.87,0.024,0.029,0.26,0.01,0.03,0.24,0,0,0,37.5
"Grange and Baughman, 1956",AISI-SAE 4068,?,600,648.9,0.68,0.87,0.024,0.029,0.26,0.01,0.03,0.24,0,0,0,33.5
"Grange and Baughman, 1956",AISI-SAE 4068,?,600,704.4,0.68,0.87,0.024,0.029,0.26,0.01,0.03,0.24,0,0,0,28.0
"Grange and Baughman, 1956",AISI-SAE 4068,?,3600,204.4,0.68,0.87,0.024,0.029,0.26,0.01,0.03,0.24,0,0,0,59.5
"Grange and Baughman, 1956",AISI-SAE 4068,?,3600,260,0.68,0.87,0.024,0.029,0.26,0.01,0.03,0.24,0,0,0,57.0
"Grange and Baughman, 1956",AISI-SAE 4068,?,3600,315.6,0.68,0.87,0.024,0.029,0.26,0.01,0.03,0.24,0,0,0,53.5
"Grange and Baughman, 1956",AISI-SAE 4068,?,3600,371.1,0.68,0.87,0.024,0.029,0.26,0.01,0.03,0.24,0,0,0,50.5
"Grange and Baughman, 1956",AISI-SAE 4068,?,3600,426.7,0.68,0.87,0.024,0.029,0.26,0.01,0.03,0.24,0,0,0,47.0
"Grange and Baughman, 1956",AISI-SAE 4068,?,3600,482.2,0.68,0.87,0.024,0.029,0.26,0.01,0.03,0.24,0,0,0,43.5
"Grange and Baughman, 1956",AISI-SAE 4068,?,3600,537.8,0.68,0.87,0.024,0.029,0.26,0.01,0.03,0.24,0,0,0,39.5
"Grange and Baughman, 1956",AISI-SAE 4068,?,3600,593.3,0.68,0.87,0.024,0.029,0.26,0.01,0.03,0.24,0,0,0,35.2
"Grange and Baughman, 1956",AISI-SAE 4068,?,3600,648.9,0.68,0.87,0.024,0.029,0.26,0.01,0.03,0.24,0,0,0,29.5
"Grange and Baughman, 1956",AISI-SAE 4068,?,3600,704.4,0.68,0.87,0.024,0.029,0.26,0.01,0.03,0.24,0,0,0,21.2
"Grange and Baughman, 1956",AISI-SAE 4068,?,14400,204.4,0.68,0.87,0.024,0.029,0.26,0.01,0.03,0.24,0,0,0,58.7
"Grange and Baughman, 1956",AISI-SAE 4068,?,14400,260,0.68,0.87,0.024,0.029,0.26,0.01,0.03,0.24,0,0,0,56.0
"Grange and Baughman, 1956",AISI-SAE 4068,?,14400,315.6,0.68,0.87,0.024,0.029,0.26,0.01,0.03,0.24,0,0,0,52.7
"Grange and Baughman, 1956",AISI-SAE 4068,?,14400,371.1,0.68,0.87,0.024,0.029,0.26,0.01,0.03,0.24,0,0,0,49.5
"Grange and Baughman, 1956",AISI-SAE 4068,?,14400,426.7,0.68,0.87,0.024,0.029,0.26,0.01,0.03,0.24,0,0,0,45.7
"Grange and Baughman, 1956",AISI-SAE 4068,?,14400,482.2,0.68,0.87,0.024,0.029,0.26,0.01,0.03,0.24,0,0,0,42.0
"Grange and Baughman, 1956",AISI-SAE 4068,?,14400,537.8,0.68,0.87,0.024,0.029,0.26,0.01,0.03,0.24,0,0,0,37.5
"Grange and Baughman, 1956",AISI-SAE 4068,?,14400,593.3,0.68,0.87,0.024,0.029,0.26,0.01,0.03,0.24,0,0,0,32.5
"Grange and Baughman, 1956",AISI-SAE 4068,?,14400,648.9,0.68,0.87,0.024,0.029,0.26,0.01,0.03,0.24,0,0,0,25.0
"Grange and Baughman, 1956",AISI-SAE 4068,?,14400,704.4,0.68,0.87,0.024,0.029,0.26,0.01,0.03,0.24,0,0,0,17.0
"Grange and Baughman, 1956",AISI-SAE 4068,?,86400,204.4,0.68,0.87,0.024,0.029,0.26,0.01,0.03,0.24,0,0,0,58.5
"Grange and Baughman, 1956",AISI-SAE 4068,?,86400,260,0.68,0.87,0.024,0.029,0.26,0.01,0.03,0.24,0,0,0,55.5
"Grange and Baughman, 1956",AISI-SAE 4068,?,86400,315.6,0.68,0.87,0.024,0.029,0.26,0.01,0.03,0.24,0,0,0,52.0
"Grange and Baughman, 1956",AISI-SAE 4068,?,86400,371.1,0.68,0.87,0.024,0.029,0.26,0.01,0.03,0.24,0,0,0,47.5
"Grange and Baughman, 1956",AISI-SAE 4068,?,86400,426.7,0.68,0.87,0.024,0.029,0.26,0.01,0.03,0.24,0,0,0,44.5
"Grange and Baughman, 1956",AISI-SAE 4068,?,86400,482.2,0.68,0.87,0.024,0.029,0.26,0.01,0.03,0.24,0,0,0,40.5
"Grange and Baughman, 1956",AISI-SAE 4068,?,86400,537.8,0.68,0.87,0.024,0.029,0.26,0.01,0.03,0.24,0,0,0,36.5
"Grange and Baughman, 1956",AISI-SAE 4068,?,86400,593.3,0.68,0.87,0.024,0.029,0.26,0.01,0.03,0.24,0,0,0,27.7
"Grange and Baughman, 1956",AISI-SAE 4068,?,86400,648.9,0.68,0.87,0.024,0.029,0.26,0.01,0.03,0.24,0,0,0,19.0
"Grange and Baughman, 1956",AISI-SAE 4068,?,86400,704.4,0.68,0.87,0.024,0.029,0.26,0.01,0.03,0.24,0,0,0,12.0
"Penha, 2010",AISI-SAE 4140,58.8,10,100,0.41,0.88,0.016,0.018,0.23,0,1.02,0.22,0,0,0,59.5
"Penha, 2010",AISI-SAE 4140,58.8,10,150,0.41,0.88,0.016,0.018,0.23,0,1.02,0.22,0,0,0,60.3
"Penha, 2010",AISI-SAE 4140,58.8,10,200,0.41,0.88,0.016,0.018,0.23,0,1.02,0.22,0,0,0,58.5
"Penha, 2010",AISI-SAE 4140,58.8,10,250,0.41,0.88,0.016,0.018,0.23,0,1.02,0.22,0,0,0,56.7
"Penha, 2010",AISI-SAE 4140,58.8,10,300,0.41,0.88,0.016,0.018,0.23,0,1.02,0.22,0,0,0,56.2
"Penha, 2010",AISI-SAE 4140,58.8,10,400,0.41,0.88,0.016,0.018,0.23,0,1.02,0.22,0,0,0,55.5
"Penha, 2010",AISI-SAE 4140,58.8,10,500,0.41,0.88,0.016,0.018,0.23,0,1.02,0.22,0,0,0,49.6
"Penha, 2010",AISI-SAE 4140,58.8,10,600,0.41,0.88,0.016,0.018,0.23,0,1.02,0.22,0,0,0,45.9
"Penha, 2010",AISI-SAE 4140,58.8,10,700,0.41,0.88,0.016,0.018,0.23,0,1.02,0.22,0,0,0,43.2
"Grange and Baughman, 1956",AISI-SAE 4140,?,40,426.7,0.37,0.77,0.019,0.026,0.15,0.04,0.98,0.21,0,0,0,47.7
"Grange and Baughman, 1956",AISI-SAE 4140,?,40,537.8,0.37,0.77,0.019,0.026,0.15,0.04,0.98,0.21,0,0,0,42.7
"Grange and Baughman, 1956",AISI-SAE 4140,?,40,593.3,0.37,0.77,0.019,0.026,0.15,0.04,0.98,0.21,0,0,0,39.4
"Grange and Baughman, 1956",AISI-SAE 4140,?,40,648.9,0.37,0.77,0.019,0.026,0.15,0.04,0.98,0.21,0,0,0,35.0
"Penha, 2010",AISI-SAE 4140,58.8,90,100,0.41,0.88,0.016,0.018,0.23,0,1.02,0.22,0,0,0,58.8
"Penha, 2010",AISI-SAE 4140,58.8,90,150,0.41,0.88,0.016,0.018,0.23,0,1.02,0.22,0,0,0,58.6
"Penha, 2010",AISI-SAE 4140,58.8,90,200,0.41,0.88,0.016,0.018,0.23,0,1.02,0.22,0,0,0,58.2
"Penha, 2010",AISI-SAE 4140,58.8,90,250,0.41,0.88,0.016,0.018,0.23,0,1.02,0.22,0,0,0,57.2
"Penha, 2010",AISI-SAE 4140,58.8,90,400,0.41,0.88,0.016,0.018,0.23,0,1.02,0.22,0,0,0,54.6
"Grange and Baughman, 1956",AISI-SAE 4140,?,120,426.7,0.37,0.77,0.019,0.026,0.15,0.04,0.98,0.21,0,0,0,46.9
"Grange and Baughman, 1956",AISI-SAE 4140,?,120,537.8,0.37,0.77,0.019,0.026,0.15,0.04,0.98,0.21,0,0,0,41.4
"Grange and Baughman, 1956",AISI-SAE 4140,?,120,593.3,0.37,0.77,0.019,0.026,0.15,0.04,0.98,0.21,0,0,0,38.0
"Grange and Baughman, 1956",AISI-SAE 4140,?,120,648.9,0.37,0.77,0.019,0.026,0.15,0.04,0.98,0.21,0,0,0,34.1
"Grange and Baughman, 1956",AISI-SAE 4140,?,300,426.7,0.37,0.77,0.019,0.026,0.15,0.04,0.98,0.21,0,0,0,46.3
"Grange and Baughman, 1956",AISI-SAE 4140,?,300,537.8,0.37,0.77,0.019,0.026,0.15,0.04,0.98,0.21,0,0,0,40.3
"Grange and Baughman, 1956",AISI-SAE 4140,?,300,593.3,0.37,0.77,0.019,0.026,0.15,0.04,0.98,0.21,0,0,0,36.3
"Grange and Baughman, 1956",AISI-SAE 4140,?,300,648.9,0.37,0.77,0.019,0.026,0.15,0.04,0.98,0.21,0,0,0,33.8
"Penha, 2010",AISI-SAE 4140,58.8,900,100,0.41,0.88,0.016,0.018,0.23,0,1.02,0.22,0,0,0,59.2
"Penha, 2010",AISI-SAE 4140,58.8,900,150,0.41,0.88,0.016,0.018,0.23,0,1.02,0.22,0,0,0,56.3
"Penha, 2010",AISI-SAE 4140,58.8,900,200,0.41,0.88,0.016,0.018,0.23,0,1.02,0.22,0,0,0,58.0
"Penha, 2010",AISI-SAE 4140,58.8,900,250,0.41,0.88,0.016,0.018,0.23,0,1.02,0.22,0,0,0,54.0
"Penha, 2010",AISI-SAE 4140,58.8,900,300,0.41,0.88,0.016,0.018,0.23,0,1.02,0.22,0,0,0,50.5
"Penha, 2010",AISI-SAE 4140,58.8,900,400,0.41,0.88,0.016,0.018,0.23,0,1.02,0.22,0,0,0,50.3
"Grange and Baughman, 1956",AISI-SAE 4140,?,900,426.7,0.37,0.77,0.019,0.026,0.15,0.04,0.98,0.21,0,0,0,45.3
"Grange and Baughman, 1956",AISI-SAE 4140,?,900,537.8,0.37,0.77,0.019,0.026,0.15,0.04,0.98,0.21,0,0,0,39.3
"Grange and Baughman, 1956",AISI-SAE 4140,?,900,593.3,0.37,0.77,0.019,0.026,0.15,0.04,0.98,0.21,0,0,0,34.6
"Grange and Baughman, 1956",AISI-SAE 4140,?,900,648.9,0.37,0.77,0.019,0.026,0.15,0.04,0.98,0.21,0,0,0,31.6
"Grange and Baughman, 1956",AISI-SAE 4140,?,3600,204.4,0.37,0.77,0.019,0.026,0.15,0.04,0.98,0.21,0,0,0,54.4
"Penha, 2010",AISI-SAE 4140,58.8,3600,250,0.41,0.88,0.016,0.018,0.23,0,1.02,0.22,0,0,0,50.9
"Grange and Baughman, 1956",AISI-SAE 4140,?,3600,260,0.37,0.77,0.019,0.026,0.15,0.04,0.98,0.21,0,0,0,51.1
"Penha, 2010",AISI-SAE 4140,58.8,3600,300,0.41,0.88,0.016,0.018,0.23,0,1.02,0.22,0,0,0,49.2
"Grange and Baughman, 1956",AISI-SAE 4140,?,3600,315.6,0.37,0.77,0.019,0.026,0.15,0.04,0.98,0.21,0,0,0,48.7
"Grange and Baughman, 1956",AISI-SAE 4140,?,3600,371.1,0.37,0.77,0.019,0.026,0.15,0.04,0.98,0.21,0,0,0,48.0
"Penha, 2010",AISI-SAE 4140,58.8,3600,400,0.41,0.88,0.016,0.018,0.23,0,1.02,0.22,0,0,0,43.6
"Grange and Baughman, 1956",AISI-SAE 4140,?,3600,426.7,0.37,0.77,0.019,0.026,0.15,0.04,0.98,0.21,0,0,0,45.0
"Grange and Baughman, 1956",AISI-SAE 4140,?,3600,482.2,0.37,0.77,0.019,0.026,0.15,0.04,0.98,0.21,0,0,0,41.1
"Penha, 2010",AISI-SAE 4140,58.8,3600,500,0.41,0.88,0.016,0.018,0.23,0,1.02,0.22,0,0,0,38.3
"Grange and Baughman, 1956",AISI-SAE 4140,?,3600,537.8,0.37,0.77,0.019,0.026,0.15,0.04,0.98,0.21,0,0,0,38.2
"Grange and Baughman, 1956",AISI-SAE 4140,?,3600,593.3,0.37,0.77,0.019,0.026,0.15,0.04,0.98,0.21,0,0,0,35.4
"Penha, 2010",AISI-SAE 4140,58.8,3600,600,0.41,0.88,0.016,0.018,0.23,0,1.02,0.22,0,0,0,33.3
"Grange and Baughman, 1956",AISI-SAE 4140,?,3600,648.9,0.37,0.77,0.019,0.026,0.15,0.04,0.98,0.21,0,0,0,31.2
"Penha, 2010",AISI-SAE 4140,58.8,3600,700,0.41,0.88,0.016,0.018,0.23,0,1.02,0.22,0,0,0,20.9
"Grange and Baughman, 1956",AISI-SAE 4140,?,7200,204.4,0.37,0.77,0.019,0.026,0.15,0.04,0.98,0.21,0,0,0,54.2
"Grange and Baughman, 1956",AISI-SAE 4140,?,7200,315.6,0.37,0.77,0.019,0.026,0.15,0.04,0.98,0.21,0,0,0,48.3
"Grange and Baughman, 1956",AISI-SAE 4140,?,7200,426.7,0.37,0.77,0.019,0.026,0.15,0.04,0.98,0.21,0,0,0,44.0
"Grange and Baughman, 1956",AISI-SAE 4140,?,7200,537.8,0.37,0.77,0.019,0.026,0.15,0.04,0.98,0.21,0,0,0,36.3
"Grange and Baughman, 1956",AISI-SAE 4140,?,7200,648.9,0.37,0.77,0.019,0.026,0.15,0.04,0.98,0.21,0,0,0,27.8
"Penha, 2010",AISI-SAE 4140,58.8,9000,100,0.41,0.88,0.016,0.018,0.23,0,1.02,0.22,0,0,0,58.5
"Penha, 2010",AISI-SAE 4140,58.8,9000,150,0.41,0.88,0.016,0.018,0.23,0,1.02,0.22,0,0,0,52.7
"Penha, 2010",AISI-SAE 4140,58.8,9000,200,0.41,0.88,0.016,0.018,0.23,0,1.02,0.22,0,0,0,52.2
"Penha, 2010",AISI-SAE 4140,58.8,9000,250,0.41,0.88,0.016,0.018,0.23,0,1.02,0.22,0,0,0,50.0
"Penha, 2010",AISI-SAE 4140,58.8,9000,300,0.41,0.88,0.016,0.018,0.23,0,1.02,0.22,0,0,0,48.1
"Penha, 2010",AISI-SAE 4140,58.8,9000,400,0.41,0.88,0.016,0.018,0.23,0,1.02,0.22,0,0,0,43.1
"Penha, 2010",AISI-SAE 4140,58.8,9000,500,0.41,0.88,0.016,0.018,0.23,0,1.02,0.22,0,0,0,37.1
"Penha, 2010",AISI-SAE 4140,58.8,9000,600,0.41,0.88,0.016,0.018,0.23,0,1.02,0.22,0,0,0,29.9
"Penha, 2010",AISI-SAE 4140,58.8,9000,700,0.41,0.88,0.016,0.018,0.23,0,1.02,0.22,0,0,0,19.4
"Grange and Baughman, 1956",AISI-SAE 4140,?,14400,204.4,0.37,0.77,0.019,0.026,0.15,0.04,0.98,0.21,0,0,0,53.4
"Grange and Baughman, 1956",AISI-SAE 4140,?,14400,315.6,0.37,0.77,0.019,0.026,0.15,0.04,0.98,0.21,0,0,0,48.9
"Grange and Baughman, 1956",AISI-SAE 4140,?,14400,426.7,0.37,0.77,0.019,0.026,0.15,0.04,0.98,0.21,0,0,0,43.8
"Grange and Baughman, 1956",AISI-SAE 4140,?,14400,537.8,0.37,0.77,0.019,0.026,0.15,0.04,0.98,0.21,0,0,0,36.0
"Grange and Baughman, 1956",AISI-SAE 4140,?,14400,648.9,0.37,0.77,0.019,0.026,0.15,0.04,0.98,0.21,0,0,0,26.2
"Grange and Baughman, 1956",AISI-SAE 4140,?,28800,204.4,0.37,0.77,0.019,0.026,0.15,0.04,0.98,0.21,0,0,0,52.9
"Grange and Baughman, 1956",AISI-SAE 4140,?,28800,315.6,0.37,0.77,0.019,0.026,0.15,0.04,0.98,0.21,0,0,0,49.2
"Grange and Baughman, 1956",AISI-SAE 4140,?,28800,426.7,0.37,0.77,0.019,0.026,0.15,0.04,0.98,0.21,0,0,0,43.5
"Grange and Baughman, 1956",AISI-SAE 4140,?,28800,537.8,0.37,0.77,0.019,0.026,0.15,0.04,0.98,0.21,0,0,0,35.2
"Grange and Baughman, 1956",AISI-SAE 4140,?,28800,648.9,0.37,0.77,0.019,0.026,0.15,0.04,0.98,0.21,0,0,0,24.7
"Grange and Baughman, 1956",AISI-SAE 4140,?,57600,204.4,0.37,0.77,0.019,0.026,0.15,0.04,0.98,0.21,0,0,0,53.0
"Grange and Baughman, 1956",AISI-SAE 4140,?,57600,315.6,0.37,0.77,0.019,0.026,0.15,0.04,0.98,0.21,0,0,0,49.5
"Grange and Baughman, 1956",AISI-SAE 4140,?,57600,426.7,0.37,0.77,0.019,0.026,0.15,0.04,0.98,0.21,0,0,0,42.7
"Grange and Baughman, 1956",AISI-SAE 4140,?,57600,537.8,0.37,0.77,0.019,0.026,0.15,0.04,0.98,0.21,0,0,0,34.7
"Grange and Baughman, 1956",AISI-SAE 4140,?,57600,648.9,0.37,0.77,0.019,0.026,0.15,0.04,0.98,0.21,0,0,0,23.3
"Penha, 2010",AISI-SAE 4140,58.8,86400,100,0.41,0.88,0.016,0.018,0.23,0,1.02,0.22,0,0,0,58.5
"Penha, 2010",AISI-SAE 4140,58.8,86400,150,0.41,0.88,0.016,0.018,0.23,0,1.02,0.22,0,0,0,51.4
"Penha, 2010",AISI-SAE 4140,58.8,86400,200,0.41,0.88,0.016,0.018,0.23,0,1.02,0.22,0,0,0,50.4
"Penha, 2010",AISI-SAE 4140,58.8,86400,250,0.41,0.88,0.016,0.018,0.23,0,1.02,0.22,0,0,0,49.7
"Penha, 2010",AISI-SAE 4140,58.8,86400,300,0.41,0.88,0.016,0.018,0.23,0,1.02,0.22,0,0,0,44.6
"Penha, 2010",AISI-SAE 4140,58.8,86400,400,0.41,0.88,0.016,0.018,0.23,0,1.02,0.22,0,0,0,40.9
"Penha, 2010",AISI-SAE 4140,58.8,86400,600,0.41,0.88,0.016,0.018,0.23,0,1.02,0.22,0,0,0,28.1
"Penha, 2010",AISI-SAE 4140,58.8,86400,700,0.41,0.88,0.016,0.018,0.23,0,1.02,0.22,0,0,0,15.9
"Grange and Baughman, 1956",AISI-SAE 4140,?,115200,204.4,0.37,0.77,0.019,0.026,0.15,0.04,0.98,0.21,0,0,0,52.6
"Grange and Baughman, 1956",AISI-SAE 4140,?,115200,315.6,0.37,0.77,0.019,0.026,0.15,0.04,0.98,0.21,0,0,0,49.1
"Grange and Baughman, 1956",AISI-SAE 4140,?,115200,426.7,0.37,0.77,0.019,0.026,0.15,0.04,0.98,0.21,0,0,0,42.7
"Grange and Baughman, 1956",AISI-SAE 4140,?,115200,537.8,0.37,0.77,0.019,0.026,0.15,0.04,0.98,0.21,0,0,0,34.1
"Grange and Baughman, 1956",AISI-SAE 4140,?,115200,648.9,0.37,0.77,0.019,0.026,0.15,0.04,0.98,0.21,0,0,0,21.2
"Penha, 2010",AISI-SAE 4340,55.8,10,100,0.39,0.75,0.019,0.016,0.26,1.74,0.79,0.26,0,0,0,56.9
"Penha, 2010",AISI-SAE 4340,55.8,10,150,0.39,0.75,0.019,0.016,0.26,1.74,0.79,0.26,0,0,0,55.4
"Penha, 2010",AISI-SAE 4340,55.8,10,200,0.39,0.75,0.019,0.016,0.26,1.74,0.79,0.26,0,0,0,55.8
"Penha, 2010",AISI-SAE 4340,55.8,10,250,0.39,0.75,0.019,0.016,0.26,1.74,0.79,0.26,0,0,0,54.9
"Penha, 2010",AISI-SAE 4340,55.8,10,300,0.39,0.75,0.019,0.016,0.26,1.74,0.79,0.26,0,0,0,53.9
"Penha, 2010",AISI-SAE 4340,55.8,10,400,0.39,0.75,0.019,0.016,0.26,1.74,0.79,0.26,0,0,0,54.4
"Penha, 2010",AISI-SAE 4340,55.8,10,500,0.39,0.75,0.019,0.016,0.26,1.74,0.79,0.26,0,0,0,45.2
"Penha, 2010",AISI-SAE 4340,55.8,10,600,0.39,0.75,0.019,0.016,0.26,1.74,0.79,0.26,0,0,0,44.1
"Penha, 2010",AISI-SAE 4340,55.8,10,700,0.39,0.75,0.019,0.016,0.26,1.74,0.79,0.26,0,0,0,35.1
"Grange and Baughman, 1956",AISI-SAE 4340,?,40,426.7,0.42,0.78,0.018,0.027,0.24,1.79,0.8,0.33,0,0,0,49.0
"Grange and Baughman, 1956",AISI-SAE 4340,?,40,537.8,0.42,0.78,0.018,0.027,0.24,1.79,0.8,0.33,0,0,0,44.0
"Grange and Baughman, 1956",AISI-SAE 4340,?,40,593.3,0.42,0.78,0.018,0.027,0.24,1.79,0.8,0.33,0,0,0,40.9
"Grange and Baughman, 1956",AISI-SAE 4340,?,40,648.9,0.42,0.78,0.018,0.027,0.24,1.79,0.8,0.33,0,0,0,38.6
"Penha, 2010",AISI-SAE 4340,55.8,90,100,0.39,0.75,0.019,0.016,0.26,1.74,0.79,0.26,0,0,0,55.9
"Penha, 2010",AISI-SAE 4340,55.8,90,150,0.39,0.75,0.019,0.016,0.26,1.74,0.79,0.26,0,0,0,55.2
"Penha, 2010",AISI-SAE 4340,55.8,90,200,0.39,0.75,0.019,0.016,0.26,1.74,0.79,0.26,0,0,0,55.4
"Penha, 2010",AISI-SAE 4340,55.8,90,250,0.39,0.75,0.019,0.016,0.26,1.74,0.79,0.26,0,0,0,54.5
"Penha, 2010",AISI-SAE 4340,55.8,90,300,0.39,0.75,0.019,0.016,0.26,1.74,0.79,0.26,0,0,0,50.0
"Penha, 2010",AISI-SAE 4340,55.8,90,400,0.39,0.75,0.019,0.016,0.26,1.74,0.79,0.26,0,0,0,48.0
"Penha, 2010",AISI-SAE 4340,55.8,90,500,0.39,0.75,0.019,0.016,0.26,1.74,0.79,0.26,0,0,0,45.0
"Penha, 2010",AISI-SAE 4340,55.8,90,600,0.39,0.75,0.019,0.016,0.26,1.74,0.79,0.26,0,0,0,37.7
"Penha, 2010",AISI-SAE 4340,55.8,90,700,0.39,0.75,0.019,0.016,0.26,1.74,0.79,0.26,0,0,0,33.6
"Grange and Baughman, 1956",AISI-SAE 4340,?,120,426.7,0.42,0.78,0.018,0.027,0.24,1.79,0.8,0.33,0,0,0,47.6
"Grange and Baughman, 1956",AISI-SAE 4340,?,120,537.8,0.42,0.78,0.018,0.027,0.24,1.79,0.8,0.33,0,0,0,43.9
"Grange and Baughman, 1956",AISI-SAE 4340,?,120,593.3,0.42,0.78,0.018,0.027,0.24,1.79,0.8,0.33,0,0,0,42.1
"Grange and Baughman, 1956",AISI-SAE 4340,?,120,648.9,0.42,0.78,0.018,0.027,0.24,1.79,0.8,0.33,0,0,0,37.4
"Grange and Baughman, 1956",AISI-SAE 4340,?,300,426.7,0.42,0.78,0.018,0.027,0.24,1.79,0.8,0.33,0,0,0,46.9
"Grange and Baughman, 1956",AISI-SAE 4340,?,300,537.8,0.42,0.78,0.018,0.027,0.24,1.79,0.8,0.33,0,0,0,43.6
"Grange and Baughman, 1956",AISI-SAE 4340,?,300,593.3,0.42,0.78,0.018,0.027,0.24,1.79,0.8,0.33,0,0,0,40.0
"Grange and Baughman, 1956",AISI-SAE 4340,?,300,648.9,0.42,0.78,0.018,0.027,0.24,1.79,0.8,0.33,0,0,0,35.6
"Penha, 2010",AISI-SAE 4340,55.8,900,100,0.39,0.75,0.019,0.016,0.26,1.74,0.79,0.26,0,0,0,55.4
"Penha, 2010",AISI-SAE 4340,55.8,900,150,0.39,0.75,0.019,0.016,0.26,1.74,0.79,0.26,0,0,0,56.1
"Penha, 2010",AISI-SAE 4340,55.8,900,200,0.39,0.75,0.019,0.016,0.26,1.74,0.79,0.26,0,0,0,55.2
"Penha, 2010",AISI-SAE 4340,55.8,900,250,0.39,0.75,0.019,0.016,0.26,1.74,0.79,0.26,0,0,0,52.8
"Penha, 2010",AISI-SAE 4340,55.8,900,300,0.39,0.75,0.019,0.016,0.26,1.74,0.79,0.26,0,0,0,49.8
"Penha, 2010",AISI-SAE 4340,55.8,900,400,0.39,0.75,0.019,0.016,0.26,1.74,0.79,0.26,0,0,0,46.0
"Grange and Baughman, 1956",AISI-SAE 4340,?,900,426.7,0.42,0.78,0.018,0.027,0.24,1.79,0.8,0.33,0,0,0,45.3
"Penha, 2010",AISI-SAE 4340,55.8,900,500,0.39,0.75,0.019,0.016,0.26,1.74,0.79,0.26,0,0,0,38.1
"Grange and Baughman, 1956",AISI-SAE 4340,?,900,537.8,0.42,0.78,0.018,0.027,0.24,1.79,0.8,0.33,0,0,0,41.3
"Grange and Baughman, 1956",AISI-SAE 4340,?,900,593.3,0.42,0.78,0.018,0.027,0.24,1.79,0.8,0.33,0,0,0,39.7
"Penha, 2010",AISI-SAE 4340,55.8,900,600,0.39,0.75,0.019,0.016,0.26,1.74,0.79,0.26,0,0,0,33.6
"Grange and Baughman, 1956",AISI-SAE 4340,?,900,648.9,0.42,0.78,0.018,0.027,0.24,1.79,0.8,0.33,0,0,0,34.5
"Penha, 2010",AISI-SAE 4340,55.8,900,700,0.39,0.75,0.019,0.016,0.26,1.74,0.79,0.26,0,0,0,33.2
"Grange and Baughman, 1956",AISI-SAE 4340,?,3600,204.4,0.42,0.78,0.018,0.027,0.24,1.79,0.8,0.33,0,0,0,54.9
"Penha, 2010",AISI-SAE 4340,55.8,3600,250,0.39,0.75,0.019,0.016,0.26,1.74,0.79,0.26,0,0,0,50.5
"Grange and Baughman, 1956",AISI-SAE 4340,?,3600,260,0.42,0.78,0.018,0.027,0.24,1.79,0.8,0.33,0,0,0,52.0
"Penha, 2010",AISI-SAE 4340,55.8,3600,300,0.39,0.75,0.019,0.016,0.26,1.74,0.79,0.26,0,0,0,48.1
"Grange and Baughman, 1956",AISI-SAE 4340,?,3600,315.6,0.42,0.78,0.018,0.027,0.24,1.79,0.8,0.33,0,0,0,49.4
"Grange and Baughman, 1956",AISI-SAE 4340,?,3600,371.1,0.42,0.78,0.018,0.027,0.24,1.79,0.8,0.33,0,0,0,48.7
"Penha, 2010",AISI-SAE 4340,55.8,3600,400,0.39,0.75,0.019,0.016,0.26,1.74,0.79,0.26,0,0,0,43.8
"Grange and Baughman, 1956",AISI-SAE 4340,?,3600,426.7,0.42,0.78,0.018,0.027,0.24,1.79,0.8,0.33,0,0,0,45.7
"Grange and Baughman, 1956",AISI-SAE 4340,?,3600,482.2,0.42,0.78,0.018,0.027,0.24,1.79,0.8,0.33,0,0,0,42.9
"Penha, 2010",AISI-SAE 4340,55.8,3600,500,0.39,0.75,0.019,0.016,0.26,1.74,0.79,0.26,0,0,0,37.5
"Grange and Baughman, 1956",AISI-SAE 4340,?,3600,537.8,0.42,0.78,0.018,0.027,0.24,1.79,0.8,0.33,0,0,0,39.8
"Grange and Baughman, 1956",AISI-SAE 4340,?,3600,593.3,0.42,0.78,0.018,0.027,0.24,1.79,0.8,0.33,0,0,0,37.4
